Repository: anusreenatraj/USAXS-WAXS-Data-Code

# Nonclassical Crystallization Processes of Single-Crystalline Two-Dimensional Covalent Organic Frameworks (2D COFs): USAXS-WAXS-Data-Code
This repository contains raw data files for in situ USAXS and WAXS experiments, fits obtained from USAXS modeling and code written using Python3 to process USAXS and WAXS data.

# Description of the data and file structure
 
Raw USAXS data are located in the following folders:
	
    /in situ USAXS/Polycrystalline TAPB-DMPDA/Raw Data
    /in situ USAXS/Single-Crystalline TAPB-DMPDA/Raw Data

Results from modeling USAXS data are located in the following folders:
	
    /in situ USAXS/Polycrystalline TAPB-DMPDA/Modeling
    /in situ USAXS/Single-Crystalline TAPB-DMPDA/Modeling

Raw WAXS data are located in the following folders:

    /in situ WAXS/Single-Crystalline TAPB-DMPDA - Standard Conditions/Raw Data
    /in situ WAXS/Single-Crystalline TAPB-DMPDA - High Temp/Raw Data
    /in situ WAXS/Single-Crystalline TAPB-DMPDA - Low TAPB Conc/Raw Data
    /in situ WAXS/Polycrystalline TAPB-DMPDA/Raw Data
		
Pre-reaction mixture (background) WAXS data are located in the following folders:

    /in situ WAXS/Single-Crystalline TAPB-DMPDA - Standard Conditions/Pre Rxn Mix
    /in situ WAXS/Single-Crystalline TAPB-DMPDA - High Temp/Pre Rxn Mix
    /in situ WAXS/Single-Crystalline TAPB-DMPDA - Low TAPB Conc/Pre Rxn Mix
    /in situ WAXS/Polycrystalline TAPB-DMPDA/Pre Rxn Mix
		
Background-subtracted WAXS data will be saved in the following folders upon running the code in "EasyPlot-XRD-DomainSize.ipynb":

    /in situ WAXS/Single-Crystalline TAPB-DMPDA - Standard Conditions/Background-Subtracted Data
    /in situ WAXS/Single-Crystalline TAPB-DMPDA - High Temp/Background-Subtracted Data
    /in situ WAXS/Single-Crystalline TAPB-DMPDA - Low TAPB Conc/Background-Subtracted Data
    /in situ WAXS/Polycrystalline TAPB-DMPDA/Background-Subtracted Data
 
Use the Jupyter Notebook "EasyPlot-XRD-DomainSize.ipynb to plot WAXS data, domain size and normalized FWHM for any given data folder within "in situ WAXS."

Use the Jupyter Notebook "USAXS-plots.ipynb to plot USAXS data for any given data folder within "in situ USAXS."

Use the Jupyter Notebook "USAXS-extract-values-from-model.ipynb to extract required values from fitting of USAXS data within "in situ USAXS."

# Sharing/Access information

  Link to publicly accessible ESRF Data Portal (available as open access after 5th February, 2026):

  https://doi.org/10.15151/ESRF-ES-1108937734

# USAXS data were collected at:

ESRF, The European Synchrotron Radiation Facility (beam time awarded at ID02 for proposal CH-6646 from 28 Apr to 2 May, 2023)

# WAXS data were collected at:

APS, The Advanced Photon Source (beam times awarded at DND-CAT for multiple proposals during 2021, 2022 and 2023)

File: in situ USAXS/Polycrystalline TAPB-DMPDA/Modeling/11913/11913-fit-parameters-2.txt
sasview_parameter_values
model_name,fractal_fuzzysphere_coreshellsphere
scale,True,0.00012906,0.00029227,0.0,inf,()
background,False,0.03,,-inf,inf,()
A_scale,True,0.017991,0.18658,-inf,inf,()
A_volfraction,True,0.020424,0.19273,0.0,1.0,()
A_radius,True,4961.4,1018.1,0.0,inf,()
A_fractal_dim,True,6,7903.9,0.0,6.0,()
A_cor_length,True,0,1e+08,0.0,inf,()
A_sld_block,True,46.006,105.38,-inf,inf,()
A_sld_solvent,False,8.9,,-inf,inf,()
B_scale,True,0.39156,1.5143,-inf,inf,()
B_sld,True,12.717,8.2853,-inf,inf,()
B_sld_solvent,False,8.9,,-inf,inf,()
B_radius,True,3472.9,2033.4,0.0,inf,()
B_fuzziness,True,2893.7,1072.5,0.0,inf,()
C_scale,True,0.8639,2.3825,-inf,inf,()
C_radius,True,1829.4,110.45,0.0,inf,()
C_thickness,True,975.61,85.203,0.0,inf,()
C_sld_core,True,11.974,3.2136,-inf,inf,()
C_sld_shell,True,10.873,2.0653,-inf,inf,()
C_sld_solvent,False,8.9,,-inf,inf,()
A_radius.width,True,0.066109,0.33796,0.0,1.0,80,8,lognormal
B_radius.width,True,8.8854e-16,4.9653e-14,0.0,1.0,80,8,lognormal
B_fuzziness.width,True,1.9333e-06,1e+08,0.0,1.0,80,8,lognormal
C_radius.width,True,0.29328,0.028355,0.0,1.0,80,8,lognormal
C_thickness.width,True,0.23075,0.10365,0.0,1.0,80,8,lognormal

File: in situ USAXS/Polycrystalline TAPB-DMPDA/Modeling/11962/11962-fit-parameters.txt
sasview_parameter_values
model_name,fractal_fuzzysphere_coreshellsphere
scale,True,0.0001182,5943.2,0.0,inf,()
background,False,0.05,,-inf,inf,()
A_scale,True,1.5271,9.9876e+07,-inf,inf,()
A_volfraction,True,0.076356,7.1593e+06,0.0,1.0,()
A_radius,True,751.1,9099.3,0.0,inf,()
A_fractal_dim,True,0.005792,11083,0.0,6.0,()
A_cor_length,True,5.0717e-16,2.5668e-07,0.0,inf,()
A_sld_block,True,13.362,9.9942e+07,-inf,inf,()
A_sld_solvent,False,8.9,,-inf,inf,()
B_scale,True,1.1604,6.688e+07,-inf,inf,()
B_sld,True,12.798,8.9666e+07,-inf,inf,()
B_sld_solvent,False,8.9,,-inf,inf,()
B_radius,True,3254.5,3.947e+05,0.0,inf,()
B_fuzziness,True,2632.3,1.2446e+05,0.0,inf,()
C_scale,True,1.7192,8.6442e+07,-inf,inf,()
C_radius,True,2917,49.855,0.0,inf,()
C_thickness,True,1786.8,62.1,0.0,inf,()
C_sld_core,True,13.505,483.9,-inf,inf,()
C_sld_shell,True,10.314,148.72,-inf,inf,()
C_sld_solvent,False,8.9,,-inf,inf,()
A_radius.width,True,1,13.621,0.0,1.0,80,8,lognormal
B_radius.width,True,0.20686,15.582,0.0,1.0,80,8,lognormal
B_fuzziness.width,True,6.7611e-05,11068,0.0,1.0,80,8,lognormal
C_radius.width,True,0.080426,0.016684,0.0,1.0,80,8,lognormal
C_thickness.width,True,0.091286,0.092009,0.0,1.0,80,8,lognormal

File: in situ USAXS/Polycrystalline TAPB-DMPDA/Modeling/11967/11967-fit-parameters-new.txt
sasview_parameter_values
model_name,fractal_fuzzysphere_coreshellsphere
scale,True,0.00011457,5344.7,0.0,inf,()
background,False,0.15,,-inf,inf,()
A_scale,True,1.582,9.9876e+07,-inf,inf,()
A_volfraction,True,0.079102,6.9765e+06,0.0,1.0,()
A_radius,True,508.43,2112.3,0.0,inf,()
A_fractal_dim,True,6,1e+08,0.0,6.0,()
A_cor_length,True,0,1e+08,0.0,inf,()
A_sld_block,True,13.837,9.9949e+07,-inf,inf,()
A_sld_solvent,False,8.9,,-inf,inf,()
B_scale,True,0.56675,4.0944e+07,-inf,inf,()
B_sld,True,12.083,9.4572e+07,-inf,inf,()
B_sld_solvent,False,8.9,,-inf,inf,()
B_radius,True,5437.9,5167.6,0.0,inf,()
B_fuzziness,True,917.18,5755.2,0.0,inf,()
C_scale,True,2.0745,9.6779e+07,-inf,inf,()
C_radius,True,2908.9,62.961,0.0,inf,()
C_thickness,True,1925.6,70.785,0.0,inf,()
C_sld_core,True,13.919,2015.8,-inf,inf,()
C_sld_shell,True,10.555,665.08,-inf,inf,()
C_sld_solvent,False,8.9,,-inf,inf,()
A_radius.width,True,1,4.4474,0.0,1.0,80,8,lognormal
B_radius.width,True,0.22051,0.15487,0.0,1.0,80,8,lognormal
B_fuzziness.width,True,0,0.00060049,0.0,1.0,80,8,lognormal
C_radius.width,True,0.073007,0.033652,0.0,1.0,80,8,lognormal
C_thickness.width,True,0.23409,0.078315,0.0,1.0,80,8,lognormal

File: in situ USAXS/Polycrystalline TAPB-DMPDA/Modeling/11975/11975-fit-parameters-try2.txt
sasview_parameter_values
model_name,fractal_fuzzysphere_coreshellsphere
scale,True,0.00011616,5263.4,0.0,inf,()
background,False,0.12,,-inf,inf,()
A_scale,True,0.97097,9.9875e+07,-inf,inf,()
A_volfraction,True,0.048551,5.9699e+06,0.0,1.0,()
A_radius,True,321.89,851.12,0.0,inf,()
A_fractal_dim,True,6,1e+08,0.0,6.0,()
A_cor_length,True,0,1e+08,0.0,inf,()
A_sld_block,True,12.891,9.997e+07,-inf,inf,()
A_sld_solvent,False,8.9,,-inf,inf,()
B_scale,True,0.53412,3.906e+07,-inf,inf,()
B_sld,True,12.007,9.4858e+07,-inf,inf,()
B_sld_solvent,False,8.9,,-inf,inf,()
B_radius,True,5984.2,235.03,0.0,inf,()
B_fuzziness,True,0,1e+08,0.0,inf,()
C_scale,True,2.1479,9.7321e+07,-inf,inf,()
C_radius,True,2986,46.935,0.0,inf,()
C_thickness,True,1830.2,43.304,0.0,inf,()
C_sld_core,True,13.917,842.96,-inf,inf,()
C_sld_shell,True,10.529,273.55,-inf,inf,()
C_sld_solvent,False,8.9,,-inf,inf,()
A_radius.width,True,1,1.4101,0.0,1.0,80,8,lognormal
B_radius.width,True,0.15529,0.015272,0.0,1.0,80,8,lognormal
B_fuzziness.width,True,0,1e+08,0.0,1.0,80,8,lognormal
C_radius.width,True,0.081362,0.016014,0.0,1.0,80,8,lognormal
C_thickness.width,True,0.16139,0.034562,0.0,1.0,80,8,lognormal

File: in situ USAXS/Polycrystalline TAPB-DMPDA/Modeling/11979/11979-fit-parameters-try2.txt
sasview_parameter_values
model_name,fractal_fuzzysphere_coreshellsphere
scale,True,0.00012345,5052.2,0.0,inf,()
background,False,0.12,,-inf,inf,()
A_scale,True,0.94829,9.9875e+07,-inf,inf,()
A_volfraction,True,0.047415,5.9049e+06,0.0,1.0,()
A_radius,True,2235,119.62,0.0,inf,()
A_fractal_dim,True,6,1e+08,0.0,6.0,()
A_cor_length,True,0,1e+08,0.0,inf,()
A_sld_block,True,12.702,9.9969e+07,-inf,inf,()
A_sld_solvent,False,8.9,,-inf,inf,()
B_scale,True,0.4284,3.3337e+07,-inf,inf,()
B_sld,True,11.704,9.5759e+07,-inf,inf,()
B_sld_solvent,False,8.9,,-inf,inf,()
B_radius,True,6176.8,553.86,0.0,inf,()
B_fuzziness,True,0,1e+08,0.0,inf,()
C_scale,True,2.4085,9.8565e+07,-inf,inf,()
C_radius,True,2958.4,40.123,0.0,inf,()
C_thickness,True,1951.4,43.562,0.0,inf,()
C_sld_core,True,13.892,292.44,-inf,inf,()
C_sld_shell,True,10.575,98.224,-inf,inf,()
C_sld_solvent,False,8.9,,-inf,inf,()
A_radius.width,True,0,104.67,0.0,1.0,80,8,lognormal
B_radius.width,True,0.20427,0.028816,0.0,1.0,80,8,lognormal
B_fuzziness.width,True,0,1e+08,0.0,1.0,80,8,lognormal
C_radius.width,True,0.061339,0.015046,0.0,1.0,80,8,lognormal
C_thickness.width,True,0.28188,0.034101,0.0,1.0,80,8,lognormal

File: in situ USAXS/Polycrystalline TAPB-DMPDA/Modeling/11988/11988-fit-parameters.txt
sasview_parameter_values
model_name,fractal_fuzzysphere_coreshellsphere
scale,True,0.00012456,5034.5,0.0,inf,()
background,False,0.12,,-inf,inf,()
A_scale,True,1.0031,9.9875e+07,-inf,inf,()
A_volfraction,True,0.050154,5.9628e+06,0.0,1.0,()
A_radius,True,2084.7,99.901,0.0,inf,()
A_fractal_dim,True,6,1e+08,0.0,6.0,()
A_cor_length,True,0,1e+08,0.0,inf,()
A_sld_block,True,12.814,9.9967e+07,-inf,inf,()
A_sld_solvent,False,8.9,,-inf,inf,()
B_scale,True,0.43499,3.353e+07,-inf,inf,()
B_sld,True,11.725,9.5698e+07,-inf,inf,()
B_sld_solvent,False,8.9,,-inf,inf,()
B_radius,True,6487.6,216.1,0.0,inf,()
B_fuzziness,True,0,1e+08,0.0,inf,()
C_scale,True,2.4385,9.8558e+07,-inf,inf,()
C_radius,True,2958,39.607,0.0,inf,()
C_thickness,True,1973.1,38.296,0.0,inf,()
C_sld_core,True,13.955,239.66,-inf,inf,()
C_sld_shell,True,10.542,77.892,-inf,inf,()
C_sld_solvent,False,8.9,,-inf,inf,()
A_radius.width,True,0.015897,0.33387,0.0,1.0,80,8,lognormal
B_radius.width,True,0.14366,0.014871,0.0,1.0,80,8,lognormal
B_fuzziness.width,True,0,1e+08,0.0,1.0,80,8,lognormal
C_radius.width,True,0.06715,0.013414,0.0,1.0,80,8,lognormal
C_thickness.width,True,0.24775,0.034874,0.0,1.0,80,8,lognormal

File: in situ USAXS/Polycrystalline TAPB-DMPDA/Modeling/11995/11995-fit-parameters.txt
sasview_parameter_values
model_name,fractal_fuzzysphere_coreshellsphere
scale,True,0.00013308,4838.1,0.0,inf,()
background,False,0.12,,-inf,inf,()
A_scale,True,1.0167,9.9875e+07,-inf,inf,()
A_volfraction,True,0.050835,5.912e+06,0.0,1.0,()
A_radius,True,2029.2,121.03,0.0,inf,()
A_fractal_dim,True,6,1e+08,0.0,6.0,()
A_cor_length,True,0,1e+08,0.0,inf,()
A_sld_block,True,12.841,9.9967e+07,-inf,inf,()
A_sld_solvent,False,8.9,,-inf,inf,()
B_scale,True,0.41113,3.1889e+07,-inf,inf,()
B_sld,True,11.635,9.5854e+07,-inf,inf,()
B_sld_solvent,False,8.9,,-inf,inf,()
B_radius,True,6654,150.97,0.0,inf,()
B_fuzziness,True,0,1e+08,0.0,inf,()
C_scale,True,2.7218,9.8953e+07,-inf,inf,()
C_radius,True,3004.7,44.906,0.0,inf,()
C_thickness,True,2047,38.827,0.0,inf,()
C_sld_core,True,13.608,184.99,-inf,inf,()
C_sld_shell,True,10.377,58.079,-inf,inf,()
C_sld_solvent,False,8.9,,-inf,inf,()
A_radius.width,True,0.05899,0.14344,0.0,1.0,80,8,lognormal
B_radius.width,True,0.1159,0.010519,0.0,1.0,80,8,lognormal
B_fuzziness.width,True,0,1e+08,0.0,1.0,80,8,lognormal
C_radius.width,True,0.073662,0.011484,0.0,1.0,80,8,lognormal
C_thickness.width,True,0.22637,0.036316,0.0,1.0,80,8,lognormal

File: in situ USAXS/Polycrystalline TAPB-DMPDA/Modeling/12000/12000-fit-parameters.txt
sasview_parameter_values
model_name,fractal_fuzzysphere_coreshellsphere
scale,True,0.00010143,3668.8,0.0,inf,()
background,False,0.12,,-inf,inf,()
A_scale,True,1.4912,9.9875e+07,-inf,inf,()
A_volfraction,True,0.074559,6.5934e+06,0.0,1.0,()
A_radius,True,531.46,650.24,0.0,inf,()
A_fractal_dim,True,6,1e+08,0.0,6.0,()
A_cor_length,True,0,1e+08,0.0,inf,()
A_sld_block,True,13.32,9.9943e+07,-inf,inf,()
A_sld_solvent,False,8.9,,-inf,inf,()
B_scale,True,0.45119,3.042e+07,-inf,inf,()
B_sld,True,12.203,9.6553e+07,-inf,inf,()
B_sld_solvent,False,8.9,,-inf,inf,()
B_radius,True,6394.8,361.07,0.0,inf,()
B_fuzziness,True,0,0.0006991,0.0,inf,()
C_scale,True,2.7291,9.8716e+07,-inf,inf,()
C_radius,True,3084.3,40.52,0.0,inf,()
C_thickness,True,1962.6,44.529,0.0,inf,()
C_sld_core,True,13.832,480.9,-inf,inf,()
C_sld_shell,True,10.51,157.06,-inf,inf,()
C_sld_solvent,False,8.9,,-inf,inf,()
A_radius.width,True,1,1.0835,0.0,1.0,80,8,lognormal
B_radius.width,True,0.14316,0.027481,0.0,1.0,80,8,lognormal
B_fuzziness.width,True,7.8331e-12,1e+08,0.0,1.0,35,1,lognormal
C_radius.width,True,0.069362,0.012647,0.0,1.0,80,8,lognormal
C_thickness.width,True,0.18845,0.02616,0.0,1.0,80,8,lognormal

File: in situ USAXS/Polycrystalline TAPB-DMPDA/Modeling/12010/12010-fit-parameters.txt
sasview_parameter_values
model_name,fractal_fuzzysphere_coreshellsphere
scale,True,0.00011004,3530.5,0.0,inf,()
background,False,0.12,,-inf,inf,()
A_scale,True,1.7402,9.9981e+07,-inf,inf,()
A_volfraction,True,0.034161,2.5278e+06,0.0,1.0,()
A_radius,True,534.07,590.62,0.0,inf,()
A_fractal_dim,True,6,1e+08,0.0,6.0,()
A_cor_length,True,0,1e+08,0.0,inf,()
A_sld_block,True,14.805,9.9993e+07,-inf,inf,()
A_sld_solvent,False,8.9,,-inf,inf,()
B_scale,True,0.41848,2.8653e+07,-inf,inf,()
B_sld,True,12.039,9.6682e+07,-inf,inf,()
B_sld_solvent,False,8.9,,-inf,inf,()
B_radius,True,6464.1,340.59,0.0,inf,()
B_fuzziness,True,0,1e+08,0.0,inf,()
C_scale,True,3.0903,9.9149e+07,-inf,inf,()
C_radius,True,3075.3,37.471,0.0,inf,()
C_thickness,True,1973.4,45.307,0.0,inf,()
C_sld_core,True,13.287,341.35,-inf,inf,()
C_sld_shell,True,10.368,114.31,-inf,inf,()
C_sld_solvent,False,8.9,,-inf,inf,()
A_radius.width,True,1,0.99721,0.0,1.0,80,8,lognormal
B_radius.width,True,0.14749,0.021058,0.0,1.0,80,8,lognormal
B_fuzziness.width,True,0,1e+08,0.0,1.0,80,8,lognormal
C_radius.width,True,0.064666,0.013471,0.0,1.0,80,8,lognormal
C_thickness.width,True,0.2087,0.021785,0.0,1.0,80,8,lognormal

File: in situ USAXS/Polycrystalline TAPB-DMPDA/Modeling/12020/12020-fit-parameters-try3.txt
sasview_parameter_values
model_name,fractal_fuzzysphere_coreshellsphere
scale,True,0.00011095,3504.4,0.0,inf,()
background,False,0.15,,-inf,inf,()
A_scale,True,1.7693,9.9981e+07,-inf,inf,()
A_volfraction,True,0.034732,2.5327e+06,0.0,1.0,()
A_radius,True,537.11,536.68,0.0,inf,()
A_fractal_dim,True,6,1e+08,0.0,6.0,()
A_cor_length,True,0,1e+08,0.0,inf,()
A_sld_block,True,14.854,9.9993e+07,-inf,inf,()
A_sld_solvent,False,8.9,,-inf,inf,()
B_scale,True,0.40657,2.8114e+07,-inf,inf,()
B_sld,True,11.995,9.6767e+07,-inf,inf,()
B_sld_solvent,False,8.9,,-inf,inf,()
B_radius,True,6552.2,448.15,0.0,inf,()
B_fuzziness,True,0,1e+08,0.0,inf,()
C_scale,True,3.1413,9.922e+07,-inf,inf,()
C_radius,True,3087.5,40.629,0.0,inf,()
C_thickness,True,2005.1,47.773,0.0,inf,()
C_sld_core,True,13.326,321.19,-inf,inf,()
C_sld_shell,True,10.404,109.23,-inf,inf,()
C_sld_solvent,False,8.9,,-inf,inf,()
A_radius.width,True,1,0.90009,0.0,1.0,80,8,lognormal
B_radius.width,True,0.16093,0.02541,0.0,1.0,80,8,lognormal
B_fuzziness.width,True,0,1e+08,0.0,1.0,80,8,lognormal
C_radius.width,True,0.059406,0.013292,0.0,1.0,80,8,lognormal
C_thickness.width,True,0.22815,0.02434,0.0,1.0,80,8,lognormal

File: in situ USAXS/Polycrystalline TAPB-DMPDA/Modeling/12030/12030-fit-parameters.txt
sasview_parameter_values
model_name,fractal_fuzzysphere_coreshellsphere
scale,True,0.00011193,3483,0.0,inf,()
background,False,0.15,,-inf,inf,()
A_scale,True,1.7518,9.9981e+07,-inf,inf,()
A_volfraction,True,0.034388,2.5184e+06,0.0,1.0,()
A_radius,True,539.38,573.25,0.0,inf,()
A_fractal_dim,True,6,1e+08,0.0,6.0,()
A_cor_length,True,0,1e+08,0.0,inf,()
A_sld_block,True,14.825,9.9993e+07,-inf,inf,()
A_sld_solvent,False,8.9,,-inf,inf,()
B_scale,True,0.40356,2.792e+07,-inf,inf,()
B_sld,True,11.984,9.6789e+07,-inf,inf,()
B_sld_solvent,False,8.9,,-inf,inf,()
B_radius,True,6518.8,508.83,0.0,inf,()
B_fuzziness,True,0,1e+08,0.0,inf,()
C_scale,True,3.1897,9.9254e+07,-inf,inf,()
C_radius,True,3099.2,37.734,0.0,inf,()
C_thickness,True,2026.5,51.643,0.0,inf,()
C_sld_core,True,13.383,314.09,-inf,inf,()
C_sld_shell,True,10.425,106.88,-inf,inf,()
C_sld_solvent,False,8.9,,-inf,inf,()
A_radius.width,True,1,0.98285,0.0,1.0,80,8,lognormal
B_radius.width,True,0.17379,0.030771,0.0,1.0,80,8,lognormal
B_fuzziness.width,True,0,1e+08,0.0,1.0,80,8,lognormal
C_radius.width,True,0.055637,0.012729,0.0,1.0,80,8,lognormal
C_thickness.width,True,0.23826,0.019875,0.0,1.0,80,8,lognormal

File: in situ USAXS/Polycrystalline TAPB-DMPDA/Modeling/12040/12040-fit-parameters.txt
sasview_parameter_values
model_name,fractal_fuzzysphere_coreshellsphere
scale,True,0.00011232,3260,0.0,inf,()
background,False,0.15,,-inf,inf,()
A_scale,True,1.5288,9.9961e+07,-inf,inf,()
A_volfraction,True,0.042467,3.3869e+06,0.0,1.0,()
A_radius,True,310.62,276.13,0.0,inf,()
A_fractal_dim,True,6,1e+08,0.0,6.0,()
A_cor_length,True,0,1e+08,0.0,inf,()
A_sld_block,True,14.565,9.9989e+07,-inf,inf,()
A_sld_solvent,False,8.9,,-inf,inf,()
B_scale,True,0.25032,1.1883e+07,-inf,inf,()
B_sld,True,14.173,9.9555e+07,-inf,inf,()
B_sld_solvent,False,8.9,,-inf,inf,()
B_radius,True,6790.6,145.62,0.0,inf,()
B_fuzziness,True,2439,1230.2,0.0,inf,()
C_scale,True,3.436,9.973e+07,-inf,inf,()
C_radius,True,3137,47.494,0.0,inf,()
C_thickness,True,2016.4,82.303,0.0,inf,()
C_sld_core,True,13.289,215.08,-inf,inf,()
C_sld_shell,True,10.359,71.495,-inf,inf,()
C_sld_solvent,False,8.9,,-inf,inf,()
A_radius.width,True,1,0.64223,0.0,1.0,80,8,lognormal
B_radius.width,True,0,122.38,0.0,1.0,35,1,lognormal
B_fuzziness.width,True,1,0.91842,0.0,1.0,80,8,lognormal
C_radius.width,True,0.061456,0.011926,0.0,1.0,80,8,lognormal
C_thickness.width,True,0.21753,0.025695,0.0,1.0,80,8,lognormal

File: in situ USAXS/Polycrystalline TAPB-DMPDA/Modeling/12050/12050-fit-parameters.txt
sasview_parameter_values
model_name,fractal_fuzzysphere_coreshellsphere
scale,True,0.00011302,3255.6,0.0,inf,()
background,False,0.15,,-inf,inf,()
A_scale,True,1.5638,9.9961e+07,-inf,inf,()
A_volfraction,True,0.04344,3.4007e+06,0.0,1.0,()
A_radius,True,305.9,222.7,0.0,inf,()
A_fractal_dim,True,6,1e+08,0.0,6.0,()
A_cor_length,True,0,1e+08,0.0,inf,()
A_sld_block,True,14.634,9.9989e+07,-inf,inf,()
A_sld_solvent,False,8.9,,-inf,inf,()
B_scale,True,0.2569,1.206e+07,-inf,inf,()
B_sld,True,14.242,9.9543e+07,-inf,inf,()
B_sld_solvent,False,8.9,,-inf,inf,()
B_radius,True,6796.6,111.7,0.0,inf,()
B_fuzziness,True,2426.7,3292.2,0.0,inf,()
C_scale,True,3.4619,9.972e+07,-inf,inf,()
C_radius,True,3173.8,43.391,0.0,inf,()
C_thickness,True,2028.5,75.91,0.0,inf,()
C_sld_core,True,13.334,155.33,-inf,inf,()
C_sld_shell,True,10.343,50.577,-inf,inf,()
C_sld_solvent,False,8.9,,-inf,inf,()
A_radius.width,True,1,0.55751,0.0,1.0,80,8,lognormal
B_radius.width,True,0,0.23678,0.0,1.0,80,8,lognormal
B_fuzziness.width,True,1,1.6137,0.0,1.0,80,8,lognormal
C_radius.width,True,0.060448,0.012071,0.0,1.0,80,8,lognormal
C_thickness.width,True,0.2065,0.028449,0.0,1.0,80,8,lognormal

File: in situ USAXS/Polycrystalline TAPB-DMPDA/Modeling/12060/12060-fit-parameters.txt
sasview_parameter_values
model_name,fractal_fuzzysphere_coreshellsphere
scale,True,0.00011259,3250.9,0.0,inf,()
background,False,0.15,,-inf,inf,()
A_scale,True,1.552,9.9961e+07,-inf,inf,()
A_volfraction,True,0.043113,3.3959e+06,0.0,1.0,()
A_radius,True,308.09,226.78,0.0,inf,()
A_fractal_dim,True,6,1e+08,0.0,6.0,()
A_cor_length,True,0,1e+08,0.0,inf,()
A_sld_block,True,14.612,9.9989e+07,-inf,inf,()
A_sld_solvent,False,8.9,,-inf,inf,()
B_scale,True,0.24379,1.1647e+07,-inf,inf,()
B_sld,True,14.107,9.9566e+07,-inf,inf,()
B_sld_solvent,False,8.9,,-inf,inf,()
B_radius,True,6918.5,130.33,0.0,inf,()
B_fuzziness,True,2174,378.14,0.0,inf,()
C_scale,True,3.4544,9.9746e+07,-inf,inf,()
C_radius,True,3201.5,42.447,0.0,inf,()
C_thickness,True,2040.2,72.249,0.0,inf,()
C_sld_core,True,13.311,150.36,-inf,inf,()
C_sld_shell,True,10.342,49.163,-inf,inf,()
C_sld_solvent,False,8.9,,-inf,inf,()
A_radius.width,True,1,0.55896,0.0,1.0,80,8,lognormal
B_radius.width,True,2.0435e-05,91.707,0.0,1.0,80,8,lognormal
B_fuzziness.width,True,0.99647,0.57758,0.0,1.0,80,8,lognormal
C_radius.width,True,0.055402,0.011873,0.0,1.0,80,8,lognormal
C_thickness.width,True,0.20612,0.027353,0.0,1.0,80,8,lognormal

File: in situ USAXS/Polycrystalline TAPB-DMPDA/Modeling/12070/12070-fit-parameters.txt
sasview_parameter_values
model_name,fractal_fuzzysphere_coreshellsphere
scale,True,0.00011397,3237.5,0.0,inf,()
background,False,0.15,,-inf,inf,()
A_scale,True,1.5458,9.9961e+07,-inf,inf,()
A_volfraction,True,0.04294,3.3851e+06,0.0,1.0,()
A_radius,True,307.58,232.2,0.0,inf,()
A_fractal_dim,True,6,1e+08,0.0,6.0,()
A_cor_length,True,0,1e+08,0.0,inf,()
A_sld_block,True,14.604,9.9989e+07,-inf,inf,()
A_sld_solvent,False,8.9,,-inf,inf,()
B_scale,True,0.25034,1.1787e+07,-inf,inf,()
B_sld,True,14.177,9.9555e+07,-inf,inf,()
B_sld_solvent,False,8.9,,-inf,inf,()
B_radius,True,6904.9,135.71,0.0,inf,()
B_fuzziness,True,2870.2,3264.4,0.0,inf,()
C_scale,True,3.5113,9.9742e+07,-inf,inf,()
C_radius,True,3216.2,42.322,0.0,inf,()
C_thickness,True,2033.3,78.693,0.0,inf,()
C_sld_core,True,13.232,153.63,-inf,inf,()
C_sld_shell,True,10.351,51.474,-inf,inf,()
C_sld_solvent,False,8.9,,-inf,inf,()
A_radius.width,True,1,0.57955,0.0,1.0,80,8,lognormal
B_radius.width,True,0,0.22876,0.0,1.0,80,8,lognormal
B_fuzziness.width,True,1,1.3076,0.0,1.0,80,8,lognormal
C_radius.width,True,0.050068,0.013335,0.0,1.0,80,8,lognormal
C_thickness.width,True,0.22536,0.029601,0.0,1.0,80,8,lognormal

File: in situ USAXS/Polycrystalline TAPB-DMPDA/Modeling/12080/12080-fit-parameters.txt
sasview_parameter_values
model_name,fractal_fuzzysphere_coreshellsphere
scale,True,0.00011429,3207.5,0.0,inf,()
background,False,0.15,,-inf,inf,()
A_scale,True,1.5789,9.9961e+07,-inf,inf,()
A_volfraction,True,0.04386,3.3962e+06,0.0,1.0,()
A_radius,True,302.6,187.96,0.0,inf,()
A_fractal_dim,True,6,1e+08,0.0,6.0,()
A_cor_length,True,0,1e+08,0.0,inf,()
A_sld_block,True,14.665,9.9988e+07,-inf,inf,()
A_sld_solvent,False,8.9,,-inf,inf,()
B_scale,True,0.20851,1.0359e+07,-inf,inf,()
B_sld,True,13.745,9.9633e+07,-inf,inf,()
B_sld_solvent,False,8.9,,-inf,inf,()
B_radius,True,7052.9,119.7,0.0,inf,()
B_fuzziness,True,2499.4,3202.2,0.0,inf,()
C_scale,True,3.5569,9.9822e+07,-inf,inf,()
C_radius,True,3231.8,38.385,0.0,inf,()
C_thickness,True,2061,70.248,0.0,inf,()
C_sld_core,True,13.228,131.87,-inf,inf,()
C_sld_shell,True,10.342,43.96,-inf,inf,()
C_sld_solvent,False,8.9,,-inf,inf,()
A_radius.width,True,1,0.48494,0.0,1.0,80,8,lognormal
B_radius.width,True,0,0.31709,0.0,1.0,80,8,lognormal
B_fuzziness.width,True,1,0.56239,0.0,1.0,35,1,lognormal
C_radius.width,True,0.047821,0.013605,0.0,1.0,80,8,lognormal
C_thickness.width,True,0.22143,0.029489,0.0,1.0,80,8,lognormal

File: in situ USAXS/Polycrystalline TAPB-DMPDA/Modeling/12090/12090-fit-parameters.txt
sasview_parameter_values
model_name,fractal_fuzzysphere_coreshellsphere
scale,True,0.00011671,3188.7,0.0,inf,()
background,False,0.15,,-inf,inf,()
A_scale,True,1.5857,9.9961e+07,-inf,inf,()
A_volfraction,True,0.044049,3.3879e+06,0.0,1.0,()
A_radius,True,305.23,179.57,0.0,inf,()
A_fractal_dim,True,6,1e+08,0.0,6.0,()
A_cor_length,True,0,1e+08,0.0,inf,()
A_sld_block,True,14.677,9.9988e+07,-inf,inf,()
A_sld_solvent,False,8.9,,-inf,inf,()
B_scale,True,0.24278,1.1291e+07,-inf,inf,()
B_sld,True,14.169,9.958e+07,-inf,inf,()
B_sld_solvent,False,8.9,,-inf,inf,()
B_radius,True,7043.6,123.76,0.0,inf,()
B_fuzziness,True,2703.1,3280.3,0.0,inf,()
C_scale,True,3.652,9.9774e+07,-inf,inf,()
C_radius,True,3246.4,37.046,0.0,inf,()
C_thickness,True,2067.2,70.247,0.0,inf,()
C_sld_core,True,13.125,122.75,-inf,inf,()
C_sld_shell,True,10.31,41.002,-inf,inf,()
C_sld_solvent,False,8.9,,-inf,inf,()
A_radius.width,True,0.98471,0.4552,0.0,1.0,80,8,lognormal
B_radius.width,True,0,0.2425,0.0,1.0,80,8,lognormal
B_fuzziness.width,True,1,1.4789,0.0,1.0,80,8,lognormal
C_radius.width,True,0.046503,0.013902,0.0,1.0,80,8,lognormal
C_thickness.width,True,0.21991,0.029847,0.0,1.0,80,8,lognormal

File: in situ USAXS/Polycrystalline TAPB-DMPDA/Modeling/12100/12100-fit-parameters.txt
sasview_parameter_values
model_name,fractal_fuzzysphere_coreshellsphere
scale,True,0.00011764,3186.3,0.0,inf,()
background,False,0.15,,-inf,inf,()
A_scale,True,1.6103,9.9961e+07,-inf,inf,()
A_volfraction,True,0.044733,3.396e+06,0.0,1.0,()
A_radius,True,310.42,189.37,0.0,inf,()
A_fractal_dim,True,6,1e+08,0.0,6.0,()
A_cor_length,True,0,1e+08,0.0,inf,()
A_sld_block,True,14.723,9.9988e+07,-inf,inf,()
A_sld_solvent,False,8.9,,-inf,inf,()
B_scale,True,0.26009,1.1781e+07,-inf,inf,()
B_sld,True,14.357,9.9551e+07,-inf,inf,()
B_sld_solvent,False,8.9,,-inf,inf,()
B_radius,True,7081.9,207.73,0.0,inf,()
B_fuzziness,True,3438.3,7857.1,0.0,inf,()
C_scale,True,3.6828,9.9746e+07,-inf,inf,()
C_radius,True,3269.7,37.035,0.0,inf,()
C_thickness,True,2079.5,61.713,0.0,inf,()
C_sld_core,True,13.144,362.33,-inf,inf,()
C_sld_shell,True,10.327,121.85,-inf,inf,()
C_sld_solvent,False,8.9,,-inf,inf,()
A_radius.width,True,0.96957,0.44703,0.0,1.0,80,8,lognormal
B_radius.width,True,0,0.59553,0.0,1.0,80,8,lognormal
B_fuzziness.width,True,0.9863,1.7686,0.0,1.0,80,8,lognormal
C_radius.width,True,0.042752,0.013801,0.0,1.0,80,8,lognormal
C_thickness.width,True,0.2268,0.03729,0.0,1.0,80,8,lognormal

File: in situ USAXS/Polycrystalline TAPB-DMPDA/Modeling/12120/12120-fit-parameters.txt
sasview_parameter_values
model_name,fractal_fuzzysphere_coreshellsphere
scale,True,0.00011736,3187.1,0.0,inf,()
background,False,0.15,,-inf,inf,()
A_scale,True,1.6068,9.9961e+07,-inf,inf,()
A_volfraction,True,0.044635,3.3954e+06,0.0,1.0,()
A_radius,True,298.15,152.97,0.0,inf,()
A_fractal_dim,True,6,1e+08,0.0,6.0,()
A_cor_length,True,0,1e+08,0.0,inf,()
A_sld_block,True,14.717,9.9988e+07,-inf,inf,()
A_sld_solvent,False,8.9,,-inf,inf,()
B_scale,True,0.25493,1.1635e+07,-inf,inf,()
B_sld,True,14.303,9.956e+07,-inf,inf,()
B_sld_solvent,False,8.9,,-inf,inf,()
B_radius,True,7158.3,150.26,0.0,inf,()
B_fuzziness,True,3479,4375.3,0.0,inf,()
C_scale,True,3.6734,9.9755e+07,-inf,inf,()
C_radius,True,3282.8,32.486,0.0,inf,()
C_thickness,True,2079.5,61.634,0.0,inf,()
C_sld_core,True,13.11,121.57,-inf,inf,()
C_sld_shell,True,10.342,41.665,-inf,inf,()
C_sld_solvent,False,8.9,,-inf,inf,()
A_radius.width,True,1,0.41871,0.0,1.0,80,8,lognormal
B_radius.width,True,0,0.2606,0.0,1.0,80,8,lognormal
B_fuzziness.width,True,0.9959,1.3063,0.0,1.0,80,8,lognormal
C_radius.width,True,0.037354,0.0151,0.0,1.0,80,8,lognormal
C_thickness.width,True,0.23251,0.031352,0.0,1.0,80,8,lognormal

File: in situ USAXS/Polycrystalline TAPB-DMPDA/Modeling/12140/12140-fit-parameters.txt
sasview_parameter_values
model_name,fractal_fuzzysphere_coreshellsphere
scale,True,0.00011639,3186.7,0.0,inf,()
background,False,0.15,,-inf,inf,()
A_scale,True,1.6578,9.9961e+07,-inf,inf,()
A_volfraction,True,0.046053,3.4239e+06,0.0,1.0,()
A_radius,True,346.91,176.36,0.0,inf,()
A_fractal_dim,True,6,1e+08,0.0,6.0,()
A_cor_length,True,0,1e+08,0.0,inf,()
A_sld_block,True,14.809,9.9988e+07,-inf,inf,()
A_sld_solvent,False,8.9,,-inf,inf,()
B_scale,True,0.22235,1.0638e+07,-inf,inf,()
B_sld,True,13.96,9.9617e+07,-inf,inf,()
B_sld_solvent,False,8.9,,-inf,inf,()
B_radius,True,7235.5,130.41,0.0,inf,()
B_fuzziness,True,2540.5,3847.4,0.0,inf,()
C_scale,True,3.6454,9.9808e+07,-inf,inf,()
C_radius,True,3325.7,33.569,0.0,inf,()
C_thickness,True,2042.2,68.796,0.0,inf,()
C_sld_core,True,13.025,110.71,-inf,inf,()
C_sld_shell,True,10.367,39.409,-inf,inf,()
C_sld_solvent,False,8.9,,-inf,inf,()
A_radius.width,True,0.87329,0.3239,0,1,80,8,lognormal
B_radius.width,True,0,0.28499,0,1,80,8,lognormal
B_fuzziness.width,True,1,1.8533,0,1,80,8,lognormal
C_radius.width,True,0.02624,0.019794,0,1,80,8,lognormal
C_thickness.width,True,0.24043,0.028879,0,1,80,8,lognormal

File: in situ USAXS/Polycrystalline TAPB-DMPDA/Modeling/12160/12160-fit-parameters.txt
sasview_parameter_values
model_name,fractal_fuzzysphere_coreshellsphere
scale,True,0.00012357,3127.3,0.0,inf,()
background,False,0.15,,-inf,inf,()
A_scale,True,1.6739,9.9961e+07,-inf,inf,()
A_volfraction,True,0.0465,3.3974e+06,0.0,1.0,()
A_radius,True,397.3,234.07,0.0,inf,()
A_fractal_dim,True,6,1e+08,0.0,6.0,()
A_cor_length,True,0,1e+08,0.0,inf,()
A_sld_block,True,14.838,9.9988e+07,-inf,inf,()
A_sld_solvent,False,8.9,,-inf,inf,()
B_scale,True,0.23756,1.0839e+07,-inf,inf,()
B_sld,True,14.128,9.9591e+07,-inf,inf,()
B_sld_solvent,False,8.9,,-inf,inf,()
B_radius,True,7263.3,176.88,0.0,inf,()
B_fuzziness,True,3446.3,5155.6,0.0,inf,()
C_scale,True,3.9438,9.9814e+07,-inf,inf,()
C_radius,True,3376.6,37.718,0.0,inf,()
C_thickness,True,1988.9,79.364,0.0,inf,()
C_sld_core,True,12.608,113.44,-inf,inf,()
C_sld_shell,True,10.292,42.585,-inf,inf,()
C_sld_solvent,False,8.9,,-inf,inf,()
A_radius.width,True,0.77975,0.31074,0.0,1.0,80,8,lognormal
B_radius.width,True,0,0.31358,0.0,1.0,80,8,lognormal
B_fuzziness.width,True,0.99495,1.5059,0.0,1.0,80,8,lognormal
C_radius.width,True,0.0091033,0.050428,0.0,1.0,80,8,lognormal
C_thickness.width,True,0.25845,0.0312,0.0,1.0,80,8,lognormal

File: in situ USAXS/Polycrystalline TAPB-DMPDA/Modeling/12180/12180-fit-parameters.txt
sasview_parameter_values
model_name,fractal_fuzzysphere_coreshellsphere
scale,True,0.00012928,3047.9,0.0,inf,()
background,False,0.15,,-inf,inf,()
A_scale,True,1.5974,9.9961e+07,-inf,inf,()
A_volfraction,True,0.044375,3.3372e+06,0.0,1.0,()
A_radius,True,542.14,427.35,0.0,inf,()
A_fractal_dim,True,6,1e+08,0.0,6.0,()
A_cor_length,True,0,1e+08,0.0,inf,()
A_sld_block,True,14.705,9.9988e+07,-inf,inf,()
A_sld_solvent,False,8.9,,-inf,inf,()
B_scale,True,0.14148,7.551e+06,-inf,inf,()
B_sld,True,13.063,9.977e+07,-inf,inf,()
B_sld_solvent,False,8.9,,-inf,inf,()
B_radius,True,7401.3,365.38,0.0,inf,()
B_fuzziness,True,0,0.0018827,0.0,inf,()
C_scale,True,4.239,9.9939e+07,-inf,inf,()
C_radius,True,3448.9,33.944,0.0,inf,()
C_thickness,True,1881.1,47.712,0.0,inf,()
C_sld_core,True,12.169,108.67,-inf,inf,()
C_sld_shell,True,10.228,44.184,-inf,inf,()
C_sld_solvent,False,8.9,,-inf,inf,()
A_radius.width,True,0.60865,0.30468,0.0,1.0,80,8,lognormal
B_radius.width,True,0.12045,0.023624,0.0,1.0,80,8,lognormal
B_fuzziness.width,True,0.13417,1e+08,0.0,1.0,80,8,lognormal
C_radius.width,True,0.00048044,0.81837,0.0,1.0,80,8,lognormal
C_thickness.width,True,0.28189,0.041421,0.0,1.0,80,8,lognormal

File: in situ USAXS/Polycrystalline TAPB-DMPDA/Modeling/12200/12200-fit-parameters.txt
sasview_parameter_values
model_name,fractal_fuzzysphere_coreshellsphere
scale,True,0.00012584,3081.4,0.0,inf,()
background,False,0.15,,-inf,inf,()
A_scale,True,1.5889,9.9961e+07,-inf,inf,()
A_volfraction,True,0.04414,3.3452e+06,0.0,1.0,()
A_radius,True,1018.8,213.21,0.0,inf,()
A_fractal_dim,True,6,1e+08,0.0,6.0,()
A_cor_length,True,0,1e+08,0.0,inf,()
A_sld_block,True,14.7,9.9988e+07,-inf,inf,()
A_sld_solvent,False,8.9,,-inf,inf,()
B_scale,True,0.15678,8.0943e+06,-inf,inf,()
B_sld,True,13.283,9.9745e+07,-inf,inf,()
B_sld_solvent,False,8.9,,-inf,inf,()
B_radius,True,7147.3,584.06,0.0,inf,()
B_fuzziness,True,2.3283e-07,1e+08,0.0,inf,()
C_scale,True,4.0805,9.9921e+07,-inf,inf,()
C_radius,True,3550.3,41.076,0.0,inf,()
C_thickness,True,1709.3,82.131,0.0,inf,()
C_sld_core,True,11.96,140.34,-inf,inf,()
C_sld_shell,True,10.271,62.95,-inf,inf,()
C_sld_solvent,False,8.9,,-inf,inf,()
A_radius.width,True,0.33844,0.11668,0.0,1.0,80,8,lognormal
B_radius.width,True,0.13286,0.032509,0.0,1.0,80,8,lognormal
B_fuzziness.width,True,0,0.0013806,0.0,1.0,80,8,lognormal
C_radius.width,True,0.00038465,1.5725,0.0,1.0,80,8,lognormal
C_thickness.width,True,0.28184,0.076823,0.0,1.0,80,8,lognormal

File: in situ USAXS/Polycrystalline TAPB-DMPDA/Modeling/12220/12220-fit-parameters.txt
sasview_parameter_values
model_name,fractal_fuzzysphere_coreshellsphere
scale,True,0.00011955,3303.7,0.0,inf,()
background,False,0.15,,-inf,inf,()
A_scale,True,1.3953,9.9961e+07,-inf,inf,()
A_volfraction,True,0.038763,3.2946e+06,0.0,1.0,()
A_radius,True,1146.6,70.664,0.0,inf,()
A_fractal_dim,True,6,1e+08,0.0,6.0,()
A_cor_length,True,0,1e+08,0.0,inf,()
A_sld_block,True,14.381,9.999e+07,-inf,inf,()
A_sld_solvent,False,8.9,,-inf,inf,()
B_scale,True,0.25387,1.1385e+07,-inf,inf,()
B_sld,True,14.513,9.9595e+07,-inf,inf,()
B_sld_solvent,False,8.9,,-inf,inf,()
B_radius,True,5483.9,403.37,0.0,inf,()
B_fuzziness,True,2.3283e-07,1e+08,0.0,inf,()
C_scale,True,3.6096,9.975e+07,-inf,inf,()
C_radius,True,3647.3,84.25,0.0,inf,()
C_thickness,True,1312.4,52.604,0.0,inf,()
C_sld_core,True,11.327,116.39,-inf,inf,()
C_sld_shell,True,10.289,66.664,-inf,inf,()
C_sld_solvent,False,8.9,,-inf,inf,()
A_radius.width,True,0.10195,0.068159,0.0,1.0,80,8,lognormal
B_radius.width,True,0.21285,0.027798,0.0,1.0,80,8,lognormal
B_fuzziness.width,True,0,0.00026148,0.0,1.0,80,8,lognormal
C_radius.width,True,0.026774,0.03519,0.0,1.0,80,8,lognormal
C_thickness.width,True,0.11304,0.10159,0.0,1.0,80,8,lognormal

File: in situ USAXS/Polycrystalline TAPB-DMPDA/Modeling/12240/12240-fit-parameters.txt
sasview_parameter_values
model_name,fractal_fuzzysphere_coreshellsphere
scale,True,0.00011898,3389.1,0.0,inf,()
background,False,0.14,,-inf,inf,()
A_scale,True,1.0841,9.9961e+07,-inf,inf,()
A_volfraction,True,0.030118,3.1522e+06,0.0,1.0,()
A_radius,True,1482.6,105.58,0.0,inf,()
A_fractal_dim,True,6,1e+08,0.0,6.0,()
A_cor_length,True,0,1e+08,0.0,inf,()
A_sld_block,True,13.832,9.9993e+07,-inf,inf,()
A_sld_solvent,False,8.9,,-inf,inf,()
B_scale,True,0.26502,1.1861e+07,-inf,inf,()
B_sld,True,14.637,9.9578e+07,-inf,inf,()
B_sld_solvent,False,8.9,,-inf,inf,()
B_radius,True,5382.9,661,0.0,inf,()
B_fuzziness,True,0,1e+08,0.0,inf,()
C_scale,True,3.5005,9.9713e+07,-inf,inf,()
C_radius,True,3451.8,213.07,0.0,inf,()
C_thickness,True,1211.2,184.07,0.0,inf,()
C_sld_core,True,10.947,97.981,-inf,inf,()
C_sld_shell,True,10.675,84.922,-inf,inf,()
C_sld_solvent,False,8.9,,-inf,inf,()
A_radius.width,True,0,147.46,0.0,1.0,80,8,lognormal
B_radius.width,True,0.21083,0.033416,0.0,1.0,80,8,lognormal
B_fuzziness.width,True,0,1e+08,0.0,1.0,80,8,lognormal
C_radius.width,True,0,0.0047094,0.0,1.0,80,8,lognormal
C_thickness.width,True,0.20755,0.046372,0.0,1.0,80,8,lognormal

File: in situ USAXS/Polycrystalline TAPB-DMPDA/Modeling/12260/12260-fit-parameters.txt
sasview_parameter_values
model_name,fractal_fuzzysphere_coreshellsphere
scale,True,0.00011825,2972.4,0.0,inf,()
background,False,0.15,,-inf,inf,()
A_scale,True,1.2476,9.9961e+07,-inf,inf,()
A_volfraction,True,0.034661,3.1909e+06,0.0,1.0,()
A_radius,True,1864.6,60.821,0.0,inf,()
A_fractal_dim,True,6,1e+08,0.0,6.0,()
A_cor_length,True,0,1e+08,0.0,inf,()
A_sld_block,True,14.194,9.9991e+07,-inf,inf,()
A_sld_solvent,False,8.9,,-inf,inf,()
B_scale,True,0.15203,7.5338e+06,-inf,inf,()
B_sld,True,13.567,9.9789e+07,-inf,inf,()
B_sld_solvent,False,8.9,,-inf,inf,()
B_radius,True,5861.8,1242.4,0.0,inf,()
B_fuzziness,True,0,1e+08,0.0,inf,()
C_scale,True,3.9752,9.9923e+07,-inf,inf,()
C_radius,True,4246.3,211.62,0.0,inf,()
C_thickness,True,407.33,94.473,0.0,inf,()
C_sld_core,True,11.095,577.51,-inf,inf,()
C_sld_shell,True,10.846,511.73,-inf,inf,()
C_sld_solvent,False,8.9,,-inf,inf,()
A_radius.width,True,0,70.381,0.0,1.0,80,8,lognormal
B_radius.width,True,0.25915,0.062128,0.0,1.0,80,8,lognormal
B_fuzziness.width,True,0,1e+08,0.0,1.0,80,8,lognormal
C_radius.width,True,0,0.0029561,0.0,1.0,80,8,lognormal
C_thickness.width,True,1,0.32828,0.0,1.0,80,8,lognormal

File: in situ USAXS/Polycrystalline TAPB-DMPDA/Modeling/12280/12280-fit-parameters.txt
sasview_parameter_values
model_name,fractal_fuzzysphere_coreshellsphere
scale,True,0.0001268,2839.1,0.0,inf,()
background,False,0.15,,-inf,inf,()
A_scale,True,1.4425,9.9961e+07,-inf,inf,()
A_volfraction,True,0.040075,3.2375e+06,0.0,1.0,()
A_radius,True,2010.9,34.593,0.0,inf,()
A_fractal_dim,True,6,1e+08,0.0,6.0,()
A_cor_length,True,0,1e+08,0.0,inf,()
A_sld_block,True,14.613,9.999e+07,-inf,inf,()
A_sld_solvent,False,8.9,,-inf,inf,()
B_scale,True,0.086877,1.9452e+06,-inf,inf,()
B_sld,False,13.567,,-inf,inf,()
B_sld_solvent,False,8.9,,-inf,inf,()
B_radius,True,6159,3042.8,0.0,inf,()
B_fuzziness,True,0,1e+08,0.0,inf,()
C_scale,True,4.4653,9.9977e+07,-inf,inf,()
C_radius,True,4284.4,150.89,0.0,inf,()
C_thickness,True,485.21,56.606,0.0,inf,()
C_sld_core,True,10.994,379.17,-inf,inf,()
C_sld_shell,True,10.547,297.91,-inf,inf,()
C_sld_solvent,False,8.9,,-inf,inf,()
A_radius.width,True,0,38.413,0.0,1.0,80,8,lognormal
B_radius.width,True,0.28731,0.14809,0.0,1.0,80,8,lognormal
B_fuzziness.width,True,0,1e+08,0.0,1.0,80,8,lognormal
C_radius.width,True,0,0.0021714,0.0,1.0,80,8,lognormal
C_thickness.width,True,1,0.18853,0.0,1.0,80,8,lognormal

File: in situ USAXS/Polycrystalline TAPB-DMPDA/Modeling/12300/12300-fit-parameters.txt
sasview_parameter_values
model_name,fractal_fuzzysphere_coreshellsphere
scale,True,0.00016437,2651.8,0.0,inf,()
background,False,0.15,,-inf,inf,()
A_scale,True,1.3774,9.9961e+07,-inf,inf,()
A_volfraction,True,0.038267,3.0627e+06,0.0,1.0,()
A_radius,True,2132.1,25.497,0.0,inf,()
A_fractal_dim,True,6,1e+08,0.0,6.0,()
A_cor_length,True,0,1e+08,0.0,inf,()
A_sld_block,True,2.1612,9.9994e+07,-inf,inf,()
A_sld_solvent,False,8.9,,-inf,inf,()
B_scale,True,0.030849,1.7251e+06,-inf,inf,()
B_sld,True,12.635,9.9986e+07,-inf,inf,()
B_sld_solvent,False,8.9,,-inf,inf,()
B_radius,True,7194.4,394.03,0.0,inf,()
B_fuzziness,True,0,1e+08,0.0,inf,()
C_scale,True,6.1982,9.9997e+07,-inf,inf,()
C_radius,True,4560.5,15.979,0.0,inf,()
C_thickness,True,2020.7,227.26,0.0,inf,()
C_sld_core,True,11.899,853.03,-inf,inf,()
C_sld_shell,True,9.2958,112.62,-inf,inf,()
C_sld_solvent,False,8.9,,-inf,inf,()
A_radius.width,True,0.045787,0.032162,0.0,1.0,80,8,lognormal
B_radius.width,True,0.048523,0.071764,0.0,1.0,80,8,lognormal
B_fuzziness.width,True,0,1e+08,0.0,1.0,80,8,lognormal
C_radius.width,True,0.058521,0.005554,0.0,1.0,80,8,lognormal
C_thickness.width,True,0.67737,0.093836,0.0,1.0,80,8,lognormal

File: in situ USAXS/Polycrystalline TAPB-DMPDA/Modeling/12320/12320-fit-parameters.txt
sasview_parameter_values
model_name,fractal_fuzzysphere_coreshellsphere
scale,True,0.00015985,2665.8,0.0,inf,()
background,False,0.15,,-inf,inf,()
A_scale,True,1.4236,9.9961e+07,-inf,inf,()
A_volfraction,True,0.039551,3.0785e+06,0.0,1.0,()
A_radius,True,2179.5,20.344,0.0,inf,()
A_fractal_dim,True,6,1e+08,0.0,6.0,()
A_cor_length,True,0,1e+08,0.0,inf,()
A_sld_block,True,2.0486,9.9993e+07,-inf,inf,()
A_sld_solvent,False,8.9,,-inf,inf,()
B_scale,True,0.0307,1.7491e+06,-inf,inf,()
B_sld,True,12.571,9.9986e+07,-inf,inf,()
B_sld_solvent,False,8.9,,-inf,inf,()
B_radius,True,7087.2,219.19,0.0,inf,()
B_fuzziness,True,0,1e+08,0.0,inf,()
C_scale,True,5.9961,9.9997e+07,-inf,inf,()
C_radius,True,4554.8,16.64,0.0,inf,()
C_thickness,True,1799.2,208.98,0.0,inf,()
C_sld_core,True,11.829,675.68,-inf,inf,()
C_sld_shell,True,9.345,102.72,-inf,inf,()
C_sld_solvent,False,8.9,,-inf,inf,()
A_radius.width,True,0.025487,0.043055,0.0,1.0,80,8,lognormal
B_radius.width,True,0,29.98,0.0,1.0,80,8,lognormal
B_fuzziness.width,True,0,1e+08,0.0,1.0,80,8,lognormal
C_radius.width,True,0.055412,0.0056765,0.0,1.0,80,8,lognormal
C_thickness.width,True,0.73419,0.082541,0.0,1.0,80,8,lognormal

File: in situ USAXS/Polycrystalline TAPB-DMPDA/Modeling/12340/12340-fit-parameters.txt
sasview_parameter_values
model_name,fractal_fuzzysphere_coreshellsphere
scale,True,0.00015343,2689.9,0.0,inf,()
background,False,0.15,,-inf,inf,()
A_scale,True,1.4585,9.9961e+07,-inf,inf,()
A_volfraction,True,0.04052,3.0951e+06,0.0,1.0,()
A_radius,True,2218.2,19.602,0.0,inf,()
A_fractal_dim,True,6,1e+08,0.0,6.0,()
A_cor_length,True,0,1e+08,0.0,inf,()
A_sld_block,True,1.9649,9.9993e+07,-inf,inf,()
A_sld_solvent,False,8.9,,-inf,inf,()
B_scale,True,0.033716,1.8483e+06,-inf,inf,()
B_sld,True,12.75,9.9985e+07,-inf,inf,()
B_sld_solvent,False,8.9,,-inf,inf,()
B_radius,True,7026.9,189.56,0.0,inf,()
B_fuzziness,True,0,1e+08,0.0,inf,()
C_scale,True,5.7036,9.9996e+07,-inf,inf,()
C_radius,True,4561.4,16.519,0.0,inf,()
C_thickness,True,1748.4,224.11,0.0,inf,()
C_sld_core,True,12.003,719.96,-inf,inf,()
C_sld_shell,True,9.3748,110.22,-inf,inf,()
C_sld_solvent,False,8.9,,-inf,inf,()
A_radius.width,True,0.024214,0.043201,0.0,1.0,80,8,lognormal
B_radius.width,True,0,27.936,0.0,1.0,80,8,lognormal
B_fuzziness.width,True,0,1e+08,0.0,1.0,80,8,lognormal
C_radius.width,True,0.059855,0.0051164,0.0,1.0,80,8,lognormal
C_thickness.width,True,0.77789,0.090892,0.0,1.0,80,8,lognormal

File: in situ USAXS/Polycrystalline TAPB-DMPDA/Modeling/12360/12360-fit-parameters.txt
sasview_parameter_values
model_name,fractal_fuzzysphere_coreshellsphere
scale,True,0.00017144,2635.5,0.0,inf,()
background,False,0.15,,-inf,inf,()
A_scale,True,1.9513,9.9961e+07,-inf,inf,()
A_volfraction,True,0.054212,3.6451e+06,0.0,1.0,()
A_radius,True,2281.5,18.396,0.0,inf,()
A_fractal_dim,True,6,1e+08,0.0,6.0,()
A_cor_length,True,0,1e+08,0.0,inf,()
A_sld_block,True,13.803,9.9976e+07,-inf,inf,()
A_sld_solvent,False,8.9,,-inf,inf,()
B_scale,True,0.025011,1.6327e+06,-inf,inf,()
B_sld,True,12.053,9.9987e+07,-inf,inf,()
B_sld_solvent,False,8.9,,-inf,inf,()
B_radius,True,9600.2,23132,0.0,inf,()
B_fuzziness,True,6.5808e-09,1e+08,0.0,inf,()
C_scale,True,6.5047,9.9996e+07,-inf,inf,()
C_radius,True,4587.7,14.81,0.0,inf,()
C_thickness,True,2449.5,183.29,0.0,inf,()
C_sld_core,True,12.037,1183.1,-inf,inf,()
C_sld_shell,True,9.2545,133.72,-inf,inf,()
C_sld_solvent,False,8.9,,-inf,inf,()
A_radius.width,True,0.021546,0.049449,0,1,80,8,lognormal
B_radius.width,True,1,4.6642,0,1,35,1,lognormal
B_fuzziness.width,True,0,1e+08,0,1,80,8,lognormal
C_radius.width,True,0.070406,0.0052135,0,1,80,8,lognormal
C_thickness.width,True,0.59605,0.073362,0,1,80,8,lognormal

File: in situ USAXS/Polycrystalline TAPB-DMPDA/Modeling/12380/12380-fit-parameters.txt
sasview_parameter_values
model_name,fractal_fuzzysphere_coreshellsphere
scale,True,0.00017113,2636,0.0,inf,()
background,False,0.15,,-inf,inf,()
A_scale,True,1.9451,9.9961e+07,-inf,inf,()
A_volfraction,True,0.054039,3.6428e+06,0.0,1.0,()
A_radius,True,2297.9,21.693,0.0,inf,()
A_fractal_dim,True,6,1e+08,0.0,6.0,()
A_cor_length,False,0,,0.0,inf,()
A_sld_block,True,13.795,9.9976e+07,-inf,inf,()
A_sld_solvent,False,8.9,,-inf,inf,()
B_scale,True,0.049016,2.2474e+06,-inf,inf,()
B_sld,True,13.53,9.9978e+07,-inf,inf,()
B_sld_solvent,False,8.9,,-inf,inf,()
B_radius,True,11762,5615.9,0.0,inf,()
B_fuzziness,True,0.00020324,3.4489e+06,0.0,inf,()
C_scale,True,6.4914,9.9994e+07,-inf,inf,()
C_radius,True,4591.1,16.765,0.0,inf,()
C_thickness,True,2454.7,266.54,0.0,inf,()
C_sld_core,True,12.044,1989.8,-inf,inf,()
C_sld_shell,True,9.2492,221.15,-inf,inf,()
C_sld_solvent,False,8.9,,-inf,inf,()
A_radius.width,True,0.039382,0.033101,0.0,1.0,80,8,lognormal
B_radius.width,True,0.65031,0.5119,0.0,1.0,80,8,lognormal
B_fuzziness.width,True,1.2492e-05,2375.6,0.0,1.0,80,8,lognormal
C_radius.width,True,0.072085,0.005799,0.0,1.0,80,8,lognormal
C_thickness.width,True,0.59641,0.08486,0.0,1.0,80,8,lognormal

File: in situ USAXS/Polycrystalline TAPB-DMPDA/Modeling/12400/12400-fit-parameters.txt
sasview_parameter_values
model_name,fractal_fuzzysphere_coreshellsphere
scale,True,0.00016732,2646,0.0,inf,()
background,False,0.15,,-inf,inf,()
A_scale,True,1.9558,9.9961e+07,-inf,inf,()
A_volfraction,True,0.054335,3.6527e+06,0.0,1.0,()
A_radius,True,2307.4,22.257,0.0,inf,()
A_fractal_dim,True,6,1e+08,0.0,6.0,()
A_cor_length,True,0,1e+08,0.0,inf,()
A_sld_block,True,13.808,9.9976e+07,-inf,inf,()
A_sld_solvent,False,8.9,,-inf,inf,()
B_scale,True,0.066176,2.659e+06,-inf,inf,()
B_sld,True,14.313,9.997e+07,-inf,inf,()
B_sld_solvent,False,8.9,,-inf,inf,()
B_radius,True,8335.6,2141.8,0.0,inf,()
B_fuzziness,True,0,0.013746,0.0,inf,()
C_scale,True,6.323,9.9991e+07,-inf,inf,()
C_radius,True,4598.4,17.177,0.0,inf,()
C_thickness,True,2388.1,231.85,0.0,inf,()
C_sld_core,True,11.996,1875.7,-inf,inf,()
C_sld_shell,True,9.2415,206.99,-inf,inf,()
C_sld_solvent,False,8.9,,-inf,inf,()
A_radius.width,True,0.044495,0.030866,0.0,1.0,80,8,lognormal
B_radius.width,True,1,0.3132,0.0,1.0,80,8,lognormal
B_fuzziness.width,True,5.0172e-06,1e+08,0.0,1.0,80,8,lognormal
C_radius.width,True,0.071778,0.0056635,0.0,1.0,80,8,lognormal
C_thickness.width,True,0.57248,0.088678,0.0,1.0,80,8,lognormal
