Repository: anusreenatraj/USAXS-WAXS-Data-Code

# Nonclassical Crystallization Processes of Single-Crystalline Two-Dimensional Covalent Organic Frameworks (2D COFs): USAXS-WAXS-Data-Code
This repository contains raw data files for in situ USAXS and WAXS experiments, fits obtained from USAXS modeling and code written using Python3 to process USAXS and WAXS data.

# Description of the data and file structure
 
Raw USAXS data are located in the following folders:
	
    /in situ USAXS/Polycrystalline TAPB-DMPDA/Raw Data
    /in situ USAXS/Single-Crystalline TAPB-DMPDA/Raw Data

Results from modeling USAXS data are located in the following folders:
	
    /in situ USAXS/Polycrystalline TAPB-DMPDA/Modeling

File: in situ USAXS/Polycrystalline TAPB-DMPDA/Modeling/12420/12420-fit-parameters-2.txt
sasview_parameter_values
model_name,fractalcoreshellsphere
scale,True,0.00010091,0.00023291,0.0,inf,()
background,False,0.16,,-inf,inf,()
A_scale,True,2.4926,8.4681,0,inf,()
A_volfraction,True,0.048371,0.14611,0.0,1.0,()
A_radius,True,2330.9,16.732,0.0,inf,()
A_fractal_dim,True,6,1e+08,0.0,6.0,()
A_cor_length,True,0,1e+08,0.0,inf,()
A_sld_block,True,14.816,12.694,-inf,inf,()
A_sld_solvent,False,8.9,,-inf,inf,()
B_scale,True,7.3418,18.249,0,inf,()
B_radius,True,4607.7,8.7607,0.0,inf,()
B_thickness,True,2541.9,67.538,0.0,inf,()
B_sld_core,True,12.747,1.2895,-inf,inf,()
B_sld_shell,True,9.3018,0.1382,-inf,inf,()
B_sld_solvent,False,8.9,,-inf,inf,()
A_radius.width,True,0.040905,0.021737,0.0,1.0,80,8,lognormal
B_radius.width,True,0.074288,0.0030666,0.0,1.0,80,8,lognormal
B_thickness.width,True,0.54991,0.011388,0.0,1.0,80,8,lognormal

File: in situ USAXS/Polycrystalline TAPB-DMPDA/Modeling/12440/12440-fit-parameters-2.txt
sasview_parameter_values
model_name,fractalcoreshellsphere
scale,True,0.00010187,0.00013197,0.0,inf,()
background,False,0.16,,-inf,inf,()
A_scale,True,2.3972,8.9904,0,inf,()
A_volfraction,True,0.049915,0.18912,0.0,1.0,()
A_radius,True,2324.7,20.059,0.0,inf,()
A_fractal_dim,True,6,1e+08,0.0,6.0,()
A_cor_length,True,0,1e+08,0.0,inf,()
A_sld_block,True,14.771,6.2711,-inf,inf,()
A_sld_solvent,False,8.9,,-inf,inf,()
B_scale,True,7.4531,9.6401,-inf,inf,()
B_radius,True,4611.8,10.333,0.0,inf,()
B_thickness,True,2417.2,119.41,0.0,inf,()
B_sld_core,True,12.755,1.2527,-inf,inf,()
B_sld_shell,True,9.3255,0.14857,-inf,inf,()
B_sld_solvent,False,8.9,,-inf,inf,()
A_radius.width,True,0.046368,0.022409,0.0,1.0,80,8,lognormal
B_radius.width,True,0.07601,0.0032888,0.0,1.0,80,8,lognormal
B_thickness.width,True,0.61368,0.019131,0.0,1.0,80,8,lognormal

File: in situ USAXS/Polycrystalline TAPB-DMPDA/Modeling/12460/12460-fit-parameters.txt
sasview_parameter_values
model_name,fractalcoreshellsphere
scale,True,9.1801e-05,0.00015062,0.0,inf,()
background,False,0.16,,-inf,inf,()
A_scale,True,3.893,9.9582,-inf,inf,()
A_volfraction,True,0.025019,0.059306,0.0,1.0,()
A_radius,True,2317.6,21.988,0.0,inf,()
A_fractal_dim,True,6,1e+08,0.0,6.0,()
A_cor_length,True,0,1e+08,0.0,inf,()
A_sld_block,True,15.749,10.463,-inf,inf,()
A_sld_solvent,False,8.9,,-inf,inf,()
B_scale,True,4.6032,7.6824,-inf,inf,()
B_radius,True,4611.5,10.659,0.0,inf,()
B_thickness,True,2332,123.2,0.0,inf,()
B_sld_core,True,13.945,0.989,-inf,inf,()
B_sld_shell,True,9.4769,0.13551,-inf,inf,()
B_sld_solvent,False,8.9,,-inf,inf,()
A_radius.width,True,0.058327,0.020163,0.0,1.0,80,8,lognormal
B_radius.width,True,0.074154,0.0035682,0.0,1.0,80,8,lognormal
B_thickness.width,True,0.62158,0.020865,0.0,1.0,80,8,lognormal

File: in situ USAXS/Polycrystalline TAPB-DMPDA/Modeling/12480/12480-fit-parameters-2.txt
sasview_parameter_values
model_name,fractalcoreshellsphere
scale,True,9.2251e-05,0.00017472,0.0,inf,()
background,False,0.16,,-inf,inf,()
A_scale,True,4.1036,14.929,-inf,inf,()
A_volfraction,True,0.025309,0.083686,0.0,1.0,()
A_radius,True,2351.4,20.38,0.0,inf,()
A_fractal_dim,True,6,1e+08,0.0,6.0,()
A_cor_length,True,0,1e+08,0.0,inf,()
A_sld_block,True,15.434,8.4528,-inf,inf,()
A_sld_solvent,False,8.9,,-inf,inf,()
B_scale,True,4.6457,8.9844,-inf,inf,()
B_radius,True,4628.2,9.6143,0.0,inf,()
B_thickness,True,2593.2,114.57,0.0,inf,()
B_sld_core,True,14.001,1.3854,-inf,inf,()
B_sld_shell,True,9.4037,0.14622,-inf,inf,()
B_sld_solvent,False,8.9,,-inf,inf,()
A_radius.width,True,0.041975,0.023896,0.0,1.0,80,8,lognormal
B_radius.width,True,0.076977,0.0031478,0.0,1.0,80,8,lognormal
B_thickness.width,True,0.53872,0.021402,0.0,1.0,80,8,lognormal

File: in situ USAXS/Polycrystalline TAPB-DMPDA/Modeling/12500/12500-fit-parameters-2.txt
sasview_parameter_values
model_name,fractalcoreshellsphere
scale,True,9.2249e-05,0.00017398,0.0,inf,()
background,False,0.16,,-inf,inf,()
A_scale,True,4.2602,9.6539,-inf,inf,()
A_volfraction,True,0.024074,0.047404,0.0,1.0,()
A_radius,True,2350,22.065,0.0,inf,()
A_fractal_dim,True,6,1e+08,0.0,6.0,()
A_cor_length,True,0,1e+08,0.0,inf,()
A_sld_block,True,15.505,9.3006,-inf,inf,()
A_sld_solvent,False,8.9,,-inf,inf,()
B_scale,True,4.6421,8.763,-inf,inf,()
B_radius,True,4630.7,9.8339,0.0,inf,()
B_thickness,True,2555.2,128.18,0.0,inf,()
B_sld_core,True,14.001,1.0703,-inf,inf,()
B_sld_shell,True,9.4142,0.11751,-inf,inf,()
B_sld_solvent,False,8.9,,-inf,inf,()
A_radius.width,True,0.049219,0.021865,0.0,1.0,80,8,lognormal
B_radius.width,True,0.076842,0.0032783,0.0,1.0,80,8,lognormal
B_thickness.width,True,0.5464,0.025449,0.0,1.0,80,8,lognormal

File: in situ USAXS/Polycrystalline TAPB-DMPDA/Modeling/12520/12520-fit-parameters-2.txt
sasview_parameter_values
model_name,fractalcoreshellsphere
scale,True,9.2289e-05,0.00017333,0.0,inf,()
background,False,0.16,,-inf,inf,()
A_scale,True,4.3741,13.848,-inf,inf,()
A_volfraction,True,0.024651,0.070895,0.0,1.0,()
A_radius,True,2352.5,22.056,0.0,inf,()
A_fractal_dim,True,6,1e+08,0.0,6.0,()
A_cor_length,True,0,1e+08,0.0,inf,()
A_sld_block,True,15.338,8.6571,-inf,inf,()
A_sld_solvent,False,8.9,,-inf,inf,()
B_scale,True,4.6488,8.3292,-inf,inf,()
B_radius,True,4634.5,9.9301,0.0,inf,()
B_thickness,True,2531.2,121.79,0.0,inf,()
B_sld_core,True,14,1.6928,-inf,inf,()
B_sld_shell,True,9.4212,0.17786,-inf,inf,()
B_sld_solvent,False,8.9,,-inf,inf,()
A_radius.width,True,0.049539,0.02245,0.0,1.0,80,8,lognormal
B_radius.width,True,0.076306,0.0033199,0.0,1.0,80,8,lognormal
B_thickness.width,True,0.5535,0.024149,0.0,1.0,80,8,lognormal
