Repository: anusreenatraj/USAXS-WAXS-Data-Code

# Nonclassical Crystallization Processes of Single-Crystalline Two-Dimensional Covalent Organic Frameworks (2D COFs): USAXS-WAXS-Data-Code
This repository contains raw data files for in situ USAXS and WAXS experiments, fits obtained from USAXS modeling and code written using Python3 to process USAXS and WAXS data.

# Description of the data and file structure
 
Raw USAXS data are located in the following folders:
	
    /in situ USAXS/Polycrystalline TAPB-DMPDA/Raw Data
    /in situ USAXS/Single-Crystalline TAPB-DMPDA/Raw Data

Results from modeling USAXS data are located in the following folders:
	
    /in situ USAXS/Polycrystalline TAPB-DMPDA/Modeling
    /in situ USAXS/Single-Crystalline TAPB-DMPDA/Modeling

Raw WAXS data are located in the following folders:

    /in situ WAXS/Single-Crystalline TAPB-DMPDA - Standard Conditions/Raw Data
    /in situ WAXS/Single-Crystalline TAPB-DMPDA - High Temp/Raw Data
    /in situ WAXS/Single-Crystalline TAPB-DMPDA - Low TAPB Conc/Raw Data
    /in situ WAXS/Polycrystalline TAPB-DMPDA/Raw Data
		
Pre-reaction mixture (background) WAXS data are located in the following folders:

    /in situ WAXS/Single-Crystalline TAPB-DMPDA - Standard Conditions/Pre Rxn Mix
    /in situ WAXS/Single-Crystalline TAPB-DMPDA - High Temp/Pre Rxn Mix
    /in situ WAXS/Single-Crystalline TAPB-DMPDA - Low TAPB Conc/Pre Rxn Mix
    /in situ WAXS/Polycrystalline TAPB-DMPDA/Pre Rxn Mix
		
Background-subtracted WAXS data will be saved in the following folders upon running the code in "EasyPlot-XRD-DomainSize.ipynb":

    /in situ WAXS/Single-Crystalline TAPB-DMPDA - Standard Conditions/Background-Subtracted Data
    /in situ WAXS/Single-Crystalline TAPB-DMPDA - High Temp/Background-Subtracted Data
    /in situ WAXS/Single-Crystalline TAPB-DMPDA - Low TAPB Conc/Background-Subtracted Data
    /in situ WAXS/Polycrystalline TAPB-DMPDA/Background-Subtracted Data
 
Use the Jupyter Notebook "EasyPlot-XRD-DomainSize.ipynb to plot WAXS data, domain size and normalized FWHM for any given data folder within "in situ WAXS."

Use the Jupyter Notebook "USAXS-plots.ipynb to plot USAXS data for any given data folder within "in situ USAXS."

Use the Jupyter Notebook "USAXS-extract-values-from-model.ipynb to extract required values from fitting of USAXS data within "in situ USAXS."

# Sharing/Access information

  Link to publicly accessible ESRF Data Portal (available as open access after 5th February, 2026):

  https://doi.org/10.15151/ESRF-ES-1108937734

# USAXS data were collected at:

ESRF, The European Synchrotron Radiation Facility (beam time awarded at ID02 for proposal CH-6646 from 28 Apr to 2 May, 2023)

# WAXS data were collected at:

APS, The Advanced Photon Source (beam times awarded at DND-CAT for multiple proposals during 2021, 2022 and 2023)

File: in situ USAXS/Single-Crystalline TAPB-DMPDA/Modeling/18169/18169-fit-parameters.txt
sasview_parameter_values
model_name,spherecyl
scale,True,1.2,1e+08,0.0,inf,()
background,False,0.001,,-inf,inf,()
A_scale,True,0.00025035,2.0533e+05,-inf,inf,()
A_sld,True,9.1456,1e+08,-inf,inf,()
A_sld_solvent,False,8.9,,-inf,inf,()
A_radius,True,660.34,318.95,0.0,inf,()
B_scale,True,5.2459e-06,837.7,-inf,inf,()
B_sld,True,10.369,1e+08,-inf,inf,()
B_sld_solvent,False,8.9,,-inf,inf,()
B_radius,True,10068,277.65,0.0,inf,()
B_length,True,21414,1247.2,0.0,inf,()
A_radius.width,True,0.40936,0.1506,0.0,1.0,80,8,lognormal
B_radius.width,True,0.20609,0.023242,0.0,1.0,80,8,lognormal
B_length.width,True,0.089454,0.041147,0.0,1.0,80,8,lognormal

File: in situ USAXS/Single-Crystalline TAPB-DMPDA/Modeling/18173/18173-fit-parameters.txt
sasview_parameter_values
model_name,spherecyl
scale,True,8.0094e-05,44564,0.0,inf,()
background,False,0.15,,-inf,inf,()
A_scale,True,17.578,9.9999e+07,-inf,inf,()
A_sld,True,9.0367,3.7902e+07,-inf,inf,()
A_sld_solvent,False,8.9,,-inf,inf,()
A_radius,True,757.34,72.84,0.0,inf,()
B_scale,True,1.7225,9.9933e+07,-inf,inf,()
B_sld,True,9.2347,9.2612e+07,-inf,inf,()
B_sld_solvent,False,8.9,,-inf,inf,()
B_radius,True,38390,434.96,0.0,inf,()
B_length,True,24582,377.91,0.0,inf,()
A_radius.width,True,0.79635,0.058341,0.0,1.0,80,8,lognormal
B_radius.width,True,0.030271,0.055625,0.0,1.0,80,8,lognormal
B_length.width,True,0,0.049964,0.0,1.0,80,8,lognormal

File: in situ USAXS/Single-Crystalline TAPB-DMPDA/Modeling/18177/18177-fit-parameters.txt
sasview_parameter_values
model_name,fractalcylinder
scale,True,8.8798e-06,1244.6,0.0,inf,()
background,False,0.001,,-inf,inf,()
A_scale,True,1.1033,9.98e+07,-inf,inf,()
A_volfraction,True,0.070233,1.1977e+07,0.0,1.0,()
A_radius,True,911.48,381.35,0.0,inf,()
A_fractal_dim,True,6,1e+08,0.0,6.0,()
A_cor_length,True,0,1e+08,0.0,inf,()
A_sld_block,True,14.147,9.9965e+07,-inf,inf,()
A_sld_solvent,False,8.9,,-inf,inf,()
B_scale,True,0.76877,9.9588e+07,-inf,inf,()
B_sld,True,12.603,9.9929e+07,-inf,inf,()
B_sld_solvent,False,8.9,,-inf,inf,()
B_radius,True,58348,171.61,0.0,inf,()
B_length,True,38466,167.75,0.0,inf,()
A_radius.width,True,0.49598,0.14063,0.0,1.0,80,8,lognormal
B_radius.width,True,0.051052,0.0029053,0.0,1.0,80,8,lognormal
B_length.width,True,0.10992,0.0035591,0.0,1.0,80,8,lognormal

File: in situ USAXS/Single-Crystalline TAPB-DMPDA/Modeling/18181/18181-fit-parameters.txt
sasview_parameter_values
model_name,fractalcylinder
scale,True,9.6936e-05,20759,0.0,inf,()
background,False,0.08,,-inf,inf,()
A_scale,True,1.3783,9.9878e+07,-inf,inf,()
A_volfraction,True,0.068913,1.6615e+07,0.0,1.0,()
A_radius,True,404.16,137.34,0.0,inf,()
A_fractal_dim,True,6,1e+08,0.0,6.0,()
A_cor_length,True,0,1e+08,0.0,inf,()
A_sld_block,True,11.189,9.9823e+07,-inf,inf,()
A_sld_solvent,False,8.9,,-inf,inf,()
B_scale,True,0.4846,9.9012e+07,-inf,inf,()
B_sld,True,11.952,9.9901e+07,-inf,inf,()
B_sld_solvent,False,8.9,,-inf,inf,()
B_radius,True,1553.8,72.415,0.0,inf,()
B_length,True,1124.1,1036,0.0,inf,()
A_radius.width,True,3.1075e-08,469.72,0.0,1.0,80,8,lognormal
B_radius.width,True,0.25221,0.037571,0.0,1.0,80,8,lognormal
B_length.width,True,0.81337,0.64667,0.0,1.0,80,8,lognormal

File: in situ USAXS/Single-Crystalline TAPB-DMPDA/Modeling/18184/18184-fit-parameters.txt
sasview_parameter_values
model_name,fractalcylinder
scale,True,9.7364e-06,1199.4,0.0,inf,()
background,False,0.08,,-inf,inf,()
A_scale,True,2.2056,9.9878e+07,-inf,inf,()
A_volfraction,True,0.11044,1.6169e+07,0.0,1.0,()
A_radius,True,1620.6,726.52,0.0,inf,()
A_fractal_dim,True,4.9304e-32,1e+08,0.0,6.0,()
A_cor_length,True,1.0754e+12,1e+08,0.0,inf,()
A_sld_block,True,11.884,9.9733e+07,-inf,inf,()
A_sld_solvent,False,8.9,,-inf,inf,()
B_scale,True,0.9497,9.9339e+07,-inf,inf,()
B_sld,True,11.925,9.974e+07,-inf,inf,()
B_sld_solvent,False,8.9,,-inf,inf,()
B_radius,True,2448.6,934.16,0.0,inf,()
B_length,True,645.74,765.69,0.0,inf,()
A_radius.width,True,0.17954,0.74192,0.0,1.0,80,8,lognormal
B_radius.width,True,0.052557,0.41458,0.0,1.0,80,8,lognormal
B_length.width,True,0.67866,1.4745,0.0,1.0,80,8,lognormal

File: in situ USAXS/Single-Crystalline TAPB-DMPDA/Modeling/18187/18187-fit-parameters.txt
sasview_parameter_values
model_name,fractalcylinder
scale,True,1.1556e-05,1147.3,0.0,inf,()
background,False,0.001,,-inf,inf,()
A_scale,True,1.8371,9.9877e+07,-inf,inf,()
A_volfraction,True,0.091856,1.2068e+07,0.0,1.0,()
A_radius,True,1712.7,2748.7,0.0,inf,()
A_fractal_dim,True,6,1e+08,0.0,6.0,()
A_cor_length,True,0,1e+08,0.0,inf,()
A_sld_block,True,11.844,9.9808e+07,-inf,inf,()
A_sld_solvent,False,8.9,,-inf,inf,()
B_scale,True,1.2326,9.9726e+07,-inf,inf,()
B_sld,True,12.353,9.986e+07,-inf,inf,()
B_sld_solvent,False,8.9,,-inf,inf,()
B_radius,True,1747.2,350.19,0.0,inf,()
B_length,True,587.26,825.53,0.0,inf,()
A_radius.width,True,0.44158,0.4794,0.0,1.0,80,8,lognormal
B_radius.width,True,0.23413,0.1439,0.0,1.0,80,8,lognormal
B_length.width,True,1,1.0998,0.0,1.0,80,8,lognormal

File: in situ USAXS/Single-Crystalline TAPB-DMPDA/Modeling/18190/18190-fit-parameters.txt
sasview_parameter_values
model_name,fractalcylinder
scale,True,7.0898e-05,23279,0.0,inf,()
background,False,0.001,,-inf,inf,()
A_scale,True,3.6735,9.9993e+07,-inf,inf,()
A_volfraction,True,0.042581,1.4291e+07,0.0,1.0,()
A_radius,True,1412.2,230.41,0.0,inf,()
A_fractal_dim,True,0.39271,2.8956,0.0,6.0,()
A_cor_length,True,6530.3,75091,0.0,inf,()
A_sld_block,True,11.952,9.9962e+07,-inf,inf,()
A_sld_solvent,False,8.9,,-inf,inf,()
B_scale,True,0.30998,9.9072e+07,-inf,inf,()
B_sld,True,11.508,9.9948e+07,-inf,inf,()
B_sld_solvent,False,8.9,,-inf,inf,()
B_radius,True,2652.1,427.4,0.0,inf,()
B_length,True,452.6,967.17,0.0,inf,()
A_radius.width,True,0.30119,0.1058,0,1,80,8,lognormal
B_radius.width,True,0.00019044,57.52,0,1,80,8,lognormal
B_length.width,True,1,5.352,0.0,1.0,35,1,lognormal

File: in situ USAXS/Single-Crystalline TAPB-DMPDA/Modeling/18195/18195-fit-parameters.txt
sasview_parameter_values
model_name,fractalcylinder
scale,True,0.00010586,0.0010678,0.0,inf,()
background,False,0.05,,-inf,inf,()
A_scale,True,4.7974,32.933,-inf,inf,()
A_volfraction,True,0.063089,0.16167,0.0,1.0,()
A_radius,True,1596.9,38.219,0.0,inf,()
A_fractal_dim,True,4.6645e-08,1e+08,0.0,6.0,()
A_cor_length,True,302.45,2509.4,0.0,inf,()
A_sld_block,True,11.257,13.817,-inf,inf,()
A_sld_solvent,False,8.9,,-inf,inf,()
B_scale,True,0.27278,2.1123,-inf,inf,()
B_sld,True,11.89,16.084,-inf,inf,()
B_sld_solvent,False,8.9,,-inf,inf,()
B_radius,True,11771,487.24,0.0,inf,()
B_length,True,475.09,120.46,0.0,inf,()
A_radius.width,True,0.26012,0.011092,0.0,1.0,80,8,lognormal
B_radius.width,True,0.025675,0.089133,0.0,1.0,80,8,lognormal
B_length.width,True,0.20995,0.28348,0.0,1.0,80,8,lognormal

File: in situ USAXS/Single-Crystalline TAPB-DMPDA/Modeling/18195/fit-param-temp.txt
sasview_parameter_values
model_name,fractalcylinder
scale,True,0.0001054,29284,0.0,inf,()
background,False,0.08,,-inf,inf,()
A_scale,True,3.8558,9.9986e+07,-inf,inf,()
A_volfraction,True,0.064264,1.8655e+07,0.0,1.0,()
A_radius,True,1710.1,266.52,0.0,inf,()
A_fractal_dim,True,2.9298,0.13078,0.0,6.0,()
A_cor_length,True,4.3862e+06,6.4998e+07,0.0,inf,()
A_sld_block,True,11.305,9.986e+07,-inf,inf,()
A_sld_solvent,False,8.9,,-inf,inf,()
B_scale,True,0.36194,9.8444e+07,-inf,inf,()
B_sld,True,12.319,9.9931e+07,-inf,inf,()
B_sld_solvent,False,8.9,,-inf,inf,()
B_radius,True,2567.4,667.22,0.0,inf,()
B_length,True,437.73,335.22,0.0,inf,()
A_radius.width,True,0.17373,0.36655,0.0,1.0,80,8,lognormal
B_radius.width,True,0.11588,0.14195,0.0,1.0,80,8,lognormal
B_length.width,True,1,0.27189,0.0,1.0,80,8,lognormal

File: in situ USAXS/Single-Crystalline TAPB-DMPDA/Modeling/18200/18200-fit-parameters.txt
sasview_parameter_values
model_name,fractalcylinder
scale,True,9.922e-05,0.0011193,0.0,inf,()
background,False,0.001,,-inf,inf,()
A_scale,True,4.0824,33.252,-inf,inf,()
A_volfraction,True,0.071432,0.34305,0.0,1.0,()
A_radius,True,1569.2,39.874,0.0,inf,()
A_fractal_dim,True,0.46505,1.6091,0.0,6.0,()
A_cor_length,True,234.95,783.94,0.0,inf,()
A_sld_block,True,12.031,19.814,-inf,inf,()
A_sld_solvent,False,8.9,,-inf,inf,()
B_scale,True,0.25617,2.0614,-inf,inf,()
B_sld,True,12.238,18.595,-inf,inf,()
B_sld_solvent,False,8.9,,-inf,inf,()
B_radius,True,12119,995.65,0.0,inf,()
B_length,True,229.01,312.1,0.0,inf,()
A_radius.width,True,0.25847,0.012168,0.0,1.0,80,8,lognormal
B_radius.width,True,0.00033034,0.0070878,0.0,1.0,80,8,lognormal
B_length.width,True,0.26429,1.0455,0.0,1.0,80,8,lognormal

File: in situ USAXS/Single-Crystalline TAPB-DMPDA/Modeling/18205/18205-fit-parameters.txt
sasview_parameter_values
model_name,fractalcylinder
scale,True,0.0001056,0.0009896,0.0,inf,()
background,False,0.001,,-inf,inf,()
A_scale,True,4.762,37.925,-inf,inf,()
A_volfraction,True,0.083365,0.24221,0.0,1.0,()
A_radius,True,1421.1,58.744,0.0,inf,()
A_fractal_dim,True,0.29133,0.98058,0.0,6.0,()
A_cor_length,True,225.92,742.04,0.0,inf,()
A_sld_block,True,11.194,17.361,-inf,inf,()
A_sld_solvent,False,8.9,,-inf,inf,()
B_scale,True,0.23395,2.198,-inf,inf,()
B_sld,True,11.701,0.84999,-inf,inf,()
B_sld_solvent,False,8.9,,-inf,inf,()
B_radius,True,11309,832.63,0.0,inf,()
B_length,True,267.98,22.221,0.0,inf,()
A_radius.width,True,0.31443,0.014655,0.0,1.0,80,8,lognormal
B_radius.width,True,1.0593e-26,1e+08,0.0,1.0,80,8,lognormal
B_length.width,True,8.5976e-25,1e+08,0.0,1.0,80,8,lognormal

File: in situ USAXS/Single-Crystalline TAPB-DMPDA/Modeling/18210/18210-fit-parameters.txt
sasview_parameter_values
model_name,fractalcylinder
scale,True,0.00010934,0.0011874,0.0,inf,()
background,False,0.001,,-inf,inf,()
A_scale,True,5.2908,44.212,-inf,inf,()
A_volfraction,True,0.094067,0.23576,0.0,1.0,()
A_radius,True,1502.1,60.163,0.0,inf,()
A_fractal_dim,True,0.40248,1.2535,0.0,6.0,()
A_cor_length,True,636.22,1752.1,0.0,inf,()
A_sld_block,True,11.178,13.192,-inf,inf,()
A_sld_solvent,False,8.9,,-inf,inf,()
B_scale,True,0.1706,1.5693,-inf,inf,()
B_sld,True,11.817,17.276,-inf,inf,()
B_sld_solvent,False,8.9,,-inf,inf,()
B_radius,True,12642,2096.5,0.0,inf,()
B_length,True,216.44,205.86,0.0,inf,()
A_radius.width,True,0.30115,0.010785,0.0,1.0,80,8,lognormal
B_radius.width,True,6.4618e-05,0.0030581,0.0,1.0,80,8,lognormal
B_length.width,True,0.038135,0.36692,0.0,1.0,80,8,lognormal

File: in situ USAXS/Single-Crystalline TAPB-DMPDA/Modeling/18215/18215-fit-parameters.txt
sasview_parameter_values
model_name,fractalcylinder
scale,True,0.00010337,0.0010301,0.0,inf,()
background,False,0.05,,-inf,inf,()
A_scale,True,5.0732,36.045,-inf,inf,()
A_volfraction,True,0.081251,0.28243,0.0,1.0,()
A_radius,True,2009.3,480.24,0.0,inf,()
A_fractal_dim,True,0.46266,2.0957,0.0,6.0,()
A_cor_length,True,527.12,1652.1,0.0,inf,()
A_sld_block,True,11.016,11.492,-inf,inf,()
A_sld_solvent,False,8.9,,-inf,inf,()
B_scale,True,0.2801,2.1206,-inf,inf,()
B_sld,True,12.617,15.095,-inf,inf,()
B_sld_solvent,False,8.9,,-inf,inf,()
B_radius,True,1430.8,1902.8,0.0,inf,()
B_length,True,372.32,238.12,0.0,inf,()
A_radius.width,True,0.24335,0.046219,0.0,1.0,80,8,lognormal
B_radius.width,True,0.37636,0.67881,0.0,1.0,80,8,lognormal
B_length.width,True,1,0.06768,0.0,1.0,80,8,lognormal

File: in situ USAXS/Single-Crystalline TAPB-DMPDA/Modeling/18220/18220-fit-parameters.txt
sasview_parameter_values
model_name,fractalcylinder
scale,True,0.00010072,0.00087248,0.0,inf,()
background,False,0.05,,-inf,inf,()
A_scale,True,5.7004,38.708,-inf,inf,()
A_volfraction,True,0.091465,0.21382,0.0,1.0,()
A_radius,True,1655.3,67.101,0.0,inf,()
A_fractal_dim,True,0.15409,0.38709,0.0,6.0,()
A_cor_length,True,368.43,971.81,0.0,inf,()
A_sld_block,True,11.152,12.307,-inf,inf,()
A_sld_solvent,False,8.9,,-inf,inf,()
B_scale,True,0.31575,2.2223,-inf,inf,()
B_sld,True,12.18,15.822,-inf,inf,()
B_sld_solvent,False,8.9,,-inf,inf,()
B_radius,True,1906.9,2585.8,0.0,inf,()
B_length,True,366.24,210.47,0.0,inf,()
A_radius.width,True,0.28734,0.016959,0.0,1.0,80,8,lognormal
B_radius.width,True,0.80037,0.72064,0.0,1.0,80,8,lognormal
B_length.width,True,0.35036,0.55412,0.0,1.0,80,8,lognormal

File: in situ USAXS/Single-Crystalline TAPB-DMPDA/Modeling/18230/18230-fit-parameters.txt
sasview_parameter_values
model_name,spherecyl
scale,True,8.0017e-05,0.00054332,0.0,inf,()
background,False,0.08,,-inf,inf,()
A_scale,True,0.3652,2.2356,-inf,inf,()
A_sld,True,11.568,13.588,-inf,inf,()
A_sld_solvent,False,8.9,,-inf,inf,()
A_radius,True,343.07,222.78,0.0,inf,()
B_scale,True,0.68679,4.4452,-inf,inf,()
B_sld,True,12.517,5.0344,-inf,inf,()
B_sld_solvent,False,8.9,,-inf,inf,()
B_radius,True,2361.8,190.52,0.0,inf,()
B_length,True,1917.4,376.93,0.0,inf,()
A_radius.width,True,0.34802,0.31295,0.0,1.0,80,8,lognormal
B_radius.width,True,0.26061,0.03215,0.0,1.0,80,8,lognormal
B_length.width,True,0.41969,0.16005,0.0,1.0,80,8,lognormal

File: in situ USAXS/Single-Crystalline TAPB-DMPDA/Modeling/18235/18235-fit-parameters.txt
sasview_parameter_values
model_name,spherecyl
scale,True,1.5363e-05,9.5189e-05,0.0,inf,()
background,False,0.08,,-inf,inf,()
A_scale,True,1.0381,7.1929,-inf,inf,()
A_sld,True,12.883,19.033,-inf,inf,()
A_sld_solvent,False,8.9,,-inf,inf,()
A_radius,True,250.71,296.67,0.0,inf,()
B_scale,True,1.0567,6.3634,-inf,inf,()
B_sld,True,15.068,6.4642,-inf,inf,()
B_sld_solvent,False,8.9,,-inf,inf,()
B_radius,True,2184,498.28,0.0,inf,()
B_length,True,2350.2,367.29,0.0,inf,()
A_radius.width,True,0.54878,0.41363,0.0,1.0,80,8,lognormal
B_radius.width,True,0.31863,0.084318,0.0,1.0,80,8,lognormal
B_length.width,True,0.3373,0.18906,0.0,1.0,80,8,lognormal

File: in situ USAXS/Single-Crystalline TAPB-DMPDA/Modeling/18240/18240-fit-parameters.txt
sasview_parameter_values
model_name,spherecyl
scale,True,1.4867e-05,0.00010485,0.0,inf,()
background,False,0.001,,-inf,inf,()
A_scale,True,1.3063,9.9293,-inf,inf,()
A_sld,True,12.183,15.662,-inf,inf,()
A_sld_solvent,False,8.9,,-inf,inf,()
A_radius,True,117.92,164.12,0.0,inf,()
B_scale,True,1.9288,13.026,-inf,inf,()
B_sld,True,13.915,5.5098,-inf,inf,()
B_sld_solvent,False,8.9,,-inf,inf,()
B_radius,True,2160.8,310.13,0.0,inf,()
B_length,True,1677.2,446.63,0.0,inf,()
A_radius.width,True,0.68555,0.64369,0.0,1.0,80,8,lognormal
B_radius.width,True,0.29902,0.039589,0.0,1.0,80,8,lognormal
B_length.width,True,0.59377,0.27005,0.0,1.0,80,8,lognormal

File: in situ USAXS/Single-Crystalline TAPB-DMPDA/Modeling/18245/18245-fit-parameters.txt
sasview_parameter_values
model_name,spherecyl
scale,True,1.0975e-05,7.9999e-05,0.0,inf,()
background,False,0.001,,-inf,inf,()
A_scale,True,1.5319,8.7074,-inf,inf,()
A_sld,True,12.402,14.551,-inf,inf,()
A_sld_solvent,False,8.9,,-inf,inf,()
A_radius,True,253.52,270.81,0.0,inf,()
B_scale,True,2.2437,14.902,-inf,inf,()
B_sld,True,14.306,5.0237,-inf,inf,()
B_sld_solvent,False,8.9,,-inf,inf,()
B_radius,True,2137.7,401.89,0.0,inf,()
B_length,True,1907.7,292.58,0.0,inf,()
A_radius.width,True,0.43926,0.38358,0.0,1.0,80,8,lognormal
B_radius.width,True,0.32622,0.042313,0.0,1.0,80,8,lognormal
B_length.width,True,0.54502,0.057248,0.0,1.0,80,8,lognormal

File: in situ USAXS/Single-Crystalline TAPB-DMPDA/Modeling/18250/18250-fit-parameters.txt
sasview_parameter_values
model_name,spherecyl
scale,True,1.0632e-05,6.2111e-05,0.0,inf,()
background,False,0.001,,-inf,inf,()
A_scale,True,1.3886,9.9832,-inf,inf,()
A_sld,True,12.521,16.324,-inf,inf,()
A_sld_solvent,False,8.9,,-inf,inf,()
A_radius,True,114.67,177.45,0.0,inf,()
B_scale,True,2.3441,13.714,-inf,inf,()
B_sld,True,14.166,6.2446,-inf,inf,()
B_sld_solvent,False,8.9,,-inf,inf,()
B_radius,True,2301.2,244.18,0.0,inf,()
B_length,True,1587.6,448.94,0.0,inf,()
A_radius.width,True,0.67004,0.69335,0.0,1.0,80,8,lognormal
B_radius.width,True,0.25837,0.0359,0.0,1.0,80,8,lognormal
B_length.width,True,0.57437,0.24691,0.0,1.0,80,8,lognormal

File: in situ USAXS/Single-Crystalline TAPB-DMPDA/Modeling/18260/18260-fit-parameters.txt
sasview_parameter_values
model_name,spherecyl
scale,True,9.0774e-06,6.9188e-05,0.0,inf,()
background,False,0.08,,-inf,inf,()
A_scale,True,1.2794,9.0741,-inf,inf,()
A_sld,True,11.661,13.526,-inf,inf,()
A_sld_solvent,False,8.9,,-inf,inf,()
A_radius,True,394.92,279.68,0.0,inf,()
B_scale,True,2.7778,19.154,-inf,inf,()
B_sld,True,13.327,6.2149,-inf,inf,()
B_sld_solvent,False,8.9,,-inf,inf,()
B_radius,True,1763.5,196.73,0.0,inf,()
B_length,True,1506.3,662.88,0.0,inf,()
A_radius.width,True,0.27487,0.35727,0.0,1.0,80,8,lognormal
B_radius.width,True,0.38351,0.026636,0.0,1.0,80,8,lognormal
B_length.width,True,0.90474,0.42942,0.0,1.0,80,8,lognormal

File: in situ USAXS/Single-Crystalline TAPB-DMPDA/Modeling/18270/18270-fit-parameters.txt
sasview_parameter_values
model_name,spherecyl
scale,True,8.7465e-06,1.6435e-05,0.0,inf,()
background,False,0.08,,-inf,inf,()
A_scale,True,1.6001,3.0167,-inf,inf,()
A_sld,True,12.202,4.1662,-inf,inf,()
A_sld_solvent,False,8.9,,-inf,inf,()
A_radius,True,283.66,35.068,0.0,inf,()
B_scale,True,2.6964,4.6137,-inf,inf,()
B_sld,True,13.203,1.5037,-inf,inf,()
B_sld_solvent,False,8.9,,-inf,inf,()
B_radius,True,1909.8,244.84,0.0,inf,()
B_length,True,2711.5,133.04,0.0,inf,()
A_radius.width,True,0.52348,0.043705,0,1,80,8,lognormal
B_radius.width,True,0.4927,0.046187,0,1,80,8,lognormal
B_length.width,True,0.36664,0.016617,0,1,80,8,lognormal

File: in situ USAXS/Single-Crystalline TAPB-DMPDA/Modeling/18280/18280-fit-parameters.txt
sasview_parameter_values
model_name,spherecyl
scale,True,9.1035e-06,5.9292e-05,0.0,inf,()
background,False,0.08,,-inf,inf,()
A_scale,True,1.8585,12.381,-inf,inf,()
A_sld,True,12.431,14.648,-inf,inf,()
A_sld_solvent,False,8.9,,-inf,inf,()
A_radius,True,257.59,297.57,0.0,inf,()
B_scale,True,2.8098,17.825,-inf,inf,()
B_sld,True,13.294,4.6541,-inf,inf,()
B_sld_solvent,False,8.9,,-inf,inf,()
B_radius,True,1948.4,538.17,0.0,inf,()
B_length,True,2993.3,443.27,0.0,inf,()
A_radius.width,True,0.63646,0.4061,0.0,1.0,80,8,lognormal
B_radius.width,True,0.54119,0.10433,0.0,1.0,80,8,lognormal
B_length.width,True,0.23223,0.077258,0.0,1.0,80,8,lognormal

File: in situ USAXS/Single-Crystalline TAPB-DMPDA/Modeling/18290/18290-fit-parameters.txt
sasview_parameter_values
model_name,spherecyl
scale,True,9.3158e-06,4.6923e-05,0.0,inf,()
background,False,0.08,,-inf,inf,()
A_scale,True,2.0278,16.595,-inf,inf,()
A_sld,True,12.26,15.081,-inf,inf,()
A_sld_solvent,False,8.9,,-inf,inf,()
A_radius,True,252.73,252.53,0.0,inf,()
B_scale,True,2.8844,14.428,-inf,inf,()
B_sld,True,13.362,4.0544,-inf,inf,()
B_sld_solvent,False,8.9,,-inf,inf,()
B_radius,True,2605.6,458.29,0.0,inf,()
B_length,True,2699.3,422.19,0.0,inf,()
A_radius.width,True,0.61828,0.33917,0.0,1.0,80,8,lognormal
B_radius.width,True,0.58885,0.074467,0.0,1.0,80,8,lognormal
B_length.width,True,0.3049,0.09901,0.0,1.0,80,8,lognormal

File: in situ USAXS/Single-Crystalline TAPB-DMPDA/Modeling/18300/18300-fit-parameters.txt
sasview_parameter_values
model_name,spherecyl
scale,True,8.4376e-06,5.6548e-05,0.0,inf,()
background,False,0.08,,-inf,inf,()
A_scale,True,2.747,15.689,-inf,inf,()
A_sld,True,11.516,11.743,-inf,inf,()
A_sld_solvent,False,8.9,,-inf,inf,()
A_radius,True,264.61,340.19,0.0,inf,()
B_scale,True,2.583,14.834,-inf,inf,()
B_sld,True,13.404,6.7389,-inf,inf,()
B_sld_solvent,False,8.9,,-inf,inf,()
B_radius,True,1243.3,136.63,0.0,inf,()
B_length,True,2895.3,395.1,0.0,inf,()
A_radius.width,True,0.6015,0.43189,0.0,1.0,80,8,lognormal
B_radius.width,True,0.85169,0.064944,0.0,1.0,80,8,lognormal
B_length.width,True,0.27494,0.086506,0.0,1.0,80,8,lognormal

File: in situ USAXS/Single-Crystalline TAPB-DMPDA/Modeling/18310/18310-fit-parameters.txt
sasview_parameter_values
model_name,spherecyl
scale,True,8.9436e-06,5.2664e-05,0.0,inf,()
background,False,0.08,,-inf,inf,()
A_scale,True,2.3604,14.542,-inf,inf,()
A_sld,True,11.822,12.475,-inf,inf,()
A_sld_solvent,False,8.9,,-inf,inf,()
A_radius,True,246.29,340.18,0.0,inf,()
B_scale,True,2.7395,14.532,-inf,inf,()
B_sld,True,13.542,5.5945,-inf,inf,()
B_sld_solvent,False,8.9,,-inf,inf,()
B_radius,True,1009.4,88.696,0.0,inf,()
B_length,True,2841.9,371.07,0.0,inf,()
A_radius.width,True,0.61212,0.46941,0.0,1.0,80,8,lognormal
B_radius.width,True,0.9866,0.067013,0.0,1.0,80,8,lognormal
B_length.width,True,0.26472,0.08502,0.0,1.0,80,8,lognormal

File: in situ USAXS/Single-Crystalline TAPB-DMPDA/Modeling/18320/18320-fit-parameters-new.txt
sasview_parameter_values
model_name,fractalspherecyl
scale,True,5.0465e-05,0.00047731,0.0,inf,()
background,False,0.08,,-inf,inf,()
A_scale,True,3.4426,21.322,-inf,inf,()
A_volfraction,True,0.19937,1.1416,0.0,1.0,()
A_radius,True,856.28,189.1,0.0,inf,()
A_fractal_dim,True,0.02853,0.13943,0.0,6.0,()
A_cor_length,True,0.0034835,0.021065,0.0,inf,()
A_sld_block,True,11.081,13.416,-inf,inf,()
A_sld_solvent,False,8.9,,-inf,inf,()
B_scale,True,0.14836,0.96332,-inf,inf,()
B_sld,True,12.292,20,-inf,inf,()
B_sld_solvent,False,8.9,,-inf,inf,()
B_radius,True,433.39,82.085,0.0,inf,()
C_scale,True,0.48059,3.016,-inf,inf,()
C_sld,True,12.594,17.153,-inf,inf,()
C_sld_solvent,False,8.9,,-inf,inf,()
C_radius,True,1914.7,486.46,0.0,inf,()
C_length,True,3587.4,115.37,0.0,inf,()
A_radius.width,True,0.41195,0.075787,0.0,1.0,80,8,lognormal
B_radius.width,True,3.3108e-18,1e+08,0.0,1.0,80,8,lognormal
C_radius.width,True,0.80314,0.15556,0.0,1.0,80,8,lognormal
C_length.width,True,0,0.0018698,0.0,1.0,80,8,lognormal

File: in situ USAXS/Single-Crystalline TAPB-DMPDA/Modeling/18330/18330-fit-parameters-new.txt
sasview_parameter_values
model_name,fractalspherecyl
scale,True,8.7553e-05,0.00049699,0.0,inf,()
background,False,0.08,,-inf,inf,()
A_scale,True,2.2245,14.779,-inf,inf,()
A_volfraction,True,0.22579,0.62404,0.0,1.0,()
A_radius,True,1686.1,244.27,0.0,inf,()
A_fractal_dim,True,3,1e+08,0.0,6.0,()
A_cor_length,True,0,1e+08,0.0,inf,()
A_sld_block,True,11.536,13.221,-inf,inf,()
A_sld_solvent,False,8.9,,-inf,inf,()
B_scale,True,2.0738,15.344,-inf,inf,()
B_sld,True,9.9253,5.3987,-inf,inf,()
B_sld_solvent,False,8.9,,-inf,inf,()
B_radius,True,284.51,318.61,0.0,inf,()
C_scale,True,0.33346,1.9352,-inf,inf,()
C_sld,True,11.957,5.3586,-inf,inf,()
C_sld_solvent,False,8.9,,-inf,inf,()
C_radius,True,1356.2,408.51,0.0,inf,()
C_length,True,4241.6,2300.1,0.0,inf,()
A_radius.width,True,0.33917,0.057903,0.0,1.0,80,8,lognormal
B_radius.width,True,0.55332,0.37156,0.0,1.0,80,8,lognormal
C_radius.width,True,0.85534,0.27347,0.0,1.0,80,8,lognormal
C_length.width,True,1,0.39546,0.0,1.0,80,8,lognormal

File: in situ USAXS/Single-Crystalline TAPB-DMPDA/Modeling/18340/18340-fit-parameters.txt
sasview_parameter_values
model_name,fractalspherecyl
scale,True,9.3187e-05,0.00048331,0.0,inf,()
background,False,0.08,,-inf,inf,()
A_scale,True,2.0263,13.497,-inf,inf,()
A_volfraction,True,0.21293,0.75167,0.0,1.0,()
A_radius,True,1693.3,400.45,0.0,inf,()
A_fractal_dim,True,3,1e+08,0.0,6.0,()
A_cor_length,True,0,1e+08,0.0,inf,()
A_sld_block,True,11.457,10.24,-inf,inf,()
A_sld_solvent,False,8.9,,-inf,inf,()
B_scale,True,1.8857,8.6399,-inf,inf,()
B_sld,True,9.8771,3.793,-inf,inf,()
B_sld_solvent,False,8.9,,-inf,inf,()
B_radius,True,267.33,374.05,0.0,inf,()
C_scale,True,0.39549,1.848,-inf,inf,()
C_sld,True,12.235,6.0514,-inf,inf,()
C_sld_solvent,False,8.9,,-inf,inf,()
C_radius,True,1908.7,654.01,0.0,inf,()
C_length,True,1936.4,1312.9,0.0,inf,()
A_radius.width,True,0.34868,0.11546,0.0,1.0,80,8,lognormal
B_radius.width,True,0.54478,0.47023,0.0,1.0,80,8,lognormal
C_radius.width,True,1,0.28147,0.0,1.0,80,8,lognormal
C_length.width,True,0.88557,0.55109,0.0,1.0,80,8,lognormal

File: in situ USAXS/Single-Crystalline TAPB-DMPDA/Modeling/18350/18350-fit-parameters.txt
sasview_parameter_values
model_name,fractalspherecyl
scale,True,0.00010105,0.00078461,0.0,inf,()
background,False,0.08,,-inf,inf,()
A_scale,True,2.7031,11.9,-inf,inf,()
A_volfraction,True,0.17437,0.33023,0.0,1.0,()
A_radius,True,2280.6,172.88,0.0,inf,()
A_fractal_dim,True,3,1e+08,0.0,6.0,()
A_cor_length,True,0,1e+08,0.0,inf,()
A_sld_block,True,11.631,10.323,-inf,inf,()
A_sld_solvent,False,8.9,,-inf,inf,()
B_scale,True,21.85,117.95,-inf,inf,()
B_sld,True,8.5777,1.6923,-inf,inf,()
B_sld_solvent,False,8.9,,-inf,inf,()
B_radius,True,416.75,285.04,0.0,inf,()
C_scale,True,0.34498,1.4505,-inf,inf,()
C_sld,True,11.825,13.093,-inf,inf,()
C_sld_solvent,False,8.9,,-inf,inf,()
C_radius,True,2092.7,241.51,0.0,inf,()
C_length,True,329.38,390.6,0.0,inf,()
A_radius.width,True,0.50811,0.025189,0.0,1.0,80,8,lognormal
B_radius.width,True,1,0.75528,0.0,1.0,80,8,lognormal
C_radius.width,True,0.10577,0.18366,0.0,1.0,80,8,lognormal
C_length.width,True,0.99994,0.9967,0.0,1.0,80,8,lognormal

File: in situ USAXS/Single-Crystalline TAPB-DMPDA/Modeling/18360/18360-fit-parameters.txt
sasview_parameter_values
model_name,fractalspherecyl
scale,True,0.00010026,0.00076653,0.0,inf,()
background,False,0.08,,-inf,inf,()
A_scale,True,2.6718,12.193,-inf,inf,()
A_volfraction,True,0.1781,0.46305,0.0,1.0,()
A_radius,True,1584.5,130.65,0.0,inf,()
A_fractal_dim,True,3,1e+08,0.0,6.0,()
A_cor_length,True,0,1e+08,0.0,inf,()
A_sld_block,True,11.601,9.6709,-inf,inf,()
A_sld_solvent,False,8.9,,-inf,inf,()
B_scale,True,24.575,126.04,-inf,inf,()
B_sld,True,8.6203,1.2863,-inf,inf,()
B_sld_solvent,False,8.9,,-inf,inf,()
B_radius,True,483.2,365.39,0.0,inf,()
C_scale,True,0.4366,1.859,-inf,inf,()
C_sld,True,11.8,12.455,-inf,inf,()
C_sld_solvent,False,8.9,,-inf,inf,()
C_radius,True,2349.4,234.16,0.0,inf,()
C_length,True,440.22,334.17,0.0,inf,()
A_radius.width,True,0.66097,0.049546,0.0,1.0,80,8,lognormal
B_radius.width,True,1,0.84208,0.0,1.0,80,8,lognormal
C_radius.width,True,0.14636,0.16071,0.0,1.0,80,8,lognormal
C_length.width,True,1,0.6003,0.0,1.0,80,8,lognormal

File: in situ USAXS/Single-Crystalline TAPB-DMPDA/Modeling/18370/18370-fit-parameters.txt
sasview_parameter_values
model_name,fractalspherecyl
scale,True,9.7381e-05,0.00052566,0.0,inf,()
background,False,0.08,,-inf,inf,()
A_scale,True,2.5064,11.807,-inf,inf,()
A_volfraction,True,0.16668,0.49946,0.0,1.0,()
A_radius,True,1566,157.96,0.0,inf,()
A_fractal_dim,True,3,1e+08,0.0,6.0,()
A_cor_length,True,0,1e+08,0.0,inf,()
A_sld_block,True,11.502,9.4601,-inf,inf,()
A_sld_solvent,False,8.9,,-inf,inf,()
B_scale,True,26.295,132.79,-inf,inf,()
B_sld,True,8.6119,1.0843,-inf,inf,()
B_sld_solvent,False,8.9,,-inf,inf,()
B_radius,True,471.22,335.63,0.0,inf,()
C_scale,True,0.43295,2.1289,-inf,inf,()
C_sld,True,11.85,9.5508,-inf,inf,()
C_sld_solvent,False,8.9,,-inf,inf,()
C_radius,True,2307.9,231.95,0.0,inf,()
C_length,True,444.58,272.79,0.0,inf,()
A_radius.width,True,0.65997,0.061091,0.0,1.0,80,8,lognormal
B_radius.width,True,0.99994,0.75561,0.0,1.0,80,8,lognormal
C_radius.width,True,0.13563,0.14361,0.0,1.0,80,8,lognormal
C_length.width,True,1,0.20004,0.0,1.0,80,8,lognormal

File: in situ USAXS/Single-Crystalline TAPB-DMPDA/Modeling/18380/18380-fit-parameters.txt
sasview_parameter_values
model_name,fractalspherecyl
scale,True,9.9293e-05,0.00061256,0.0,inf,()
background,False,0.08,,-inf,inf,()
A_scale,True,2.5533,12.53,-inf,inf,()
A_volfraction,True,0.16914,0.31429,0.0,1.0,()
A_radius,True,2039.7,155.86,0.0,inf,()
A_fractal_dim,True,3,1e+08,0.0,6.0,()
A_cor_length,True,0,1e+08,0.0,inf,()
A_sld_block,True,11.539,9.2168,-inf,inf,()
A_sld_solvent,False,8.9,,-inf,inf,()
B_scale,True,22.754,96.518,-inf,inf,()
B_sld,True,8.5941,1.2181,-inf,inf,()
B_sld_solvent,False,8.9,,-inf,inf,()
B_radius,True,451.29,337.3,0.0,inf,()
C_scale,True,0.32037,1.5344,-inf,inf,()
C_sld,True,12.302,12.159,-inf,inf,()
C_sld_solvent,False,8.9,,-inf,inf,()
C_radius,True,2216.3,255.42,0.0,inf,()
C_length,True,406.07,313.27,0.0,inf,()
A_radius.width,True,0.55633,0.031729,0.0,1.0,80,8,lognormal
B_radius.width,True,1,0.8336,0.0,1.0,80,8,lognormal
C_radius.width,True,0.14764,0.18382,0.0,1.0,80,8,lognormal
C_length.width,True,1,0.59867,0.0,1.0,80,8,lognormal

File: in situ USAXS/Single-Crystalline TAPB-DMPDA/Modeling/18390/18390-fit-parameters.txt
sasview_parameter_values
model_name,fractalspherecyl
scale,True,0.00010127,0.00056176,0.0,inf,()
background,False,0.08,,-inf,inf,()
A_scale,True,2.6481,11.178,-inf,inf,()
A_volfraction,True,0.17687,0.33629,0.0,1.0,()
A_radius,True,2022.3,119,0.0,inf,()
A_fractal_dim,True,3,1e+08,0.0,6.0,()
A_cor_length,True,0,1e+08,0.0,inf,()
A_sld_block,True,11.583,9.892,-inf,inf,()
A_sld_solvent,False,8.9,,-inf,inf,()
B_scale,True,22.851,84.264,-inf,inf,()
B_sld,True,8.5936,0.88586,-inf,inf,()
B_sld_solvent,False,8.9,,-inf,inf,()
B_radius,True,424.44,295.89,0.0,inf,()
C_scale,True,0.29201,1.393,-inf,inf,()
C_sld,True,12.164,12.475,-inf,inf,()
C_sld_solvent,False,8.9,,-inf,inf,()
C_radius,True,2108.6,240.4,0.0,inf,()
C_length,True,353.13,361,0.0,inf,()
A_radius.width,True,0.56216,0.024531,0.0,1.0,80,8,lognormal
B_radius.width,True,1,0.77183,0.0,1.0,80,8,lognormal
C_radius.width,True,0.11548,0.18568,0.0,1.0,80,8,lognormal
C_length.width,True,1,0.84654,0.0,1.0,80,8,lognormal

File: in situ USAXS/Single-Crystalline TAPB-DMPDA/Modeling/18400/18400-fit-parameters.txt
sasview_parameter_values
model_name,fractalspherecyl
scale,True,0.00010289,0.00069167,0.0,inf,()
background,False,0.08,,-inf,inf,()
A_scale,True,2.7112,11.231,-inf,inf,()
A_volfraction,True,0.16057,0.39329,0.0,1.0,()
A_radius,True,1674.1,142.33,0.0,inf,()
A_fractal_dim,True,3,1e+08,0.0,6.0,()
A_cor_length,True,0,1e+08,0.0,inf,()
A_sld_block,True,11.605,10.226,-inf,inf,()
A_sld_solvent,False,8.9,,-inf,inf,()
B_scale,True,19.964,86.609,-inf,inf,()
B_sld,True,8.5689,1.2156,-inf,inf,()
B_sld_solvent,False,8.9,,-inf,inf,()
B_radius,True,431.24,344.61,0.0,inf,()
C_scale,True,0.33881,1.6843,-inf,inf,()
C_sld,True,12.075,11.706,-inf,inf,()
C_sld_solvent,False,8.9,,-inf,inf,()
C_radius,True,2144,253.43,0.0,inf,()
C_length,True,377.03,303.7,0.0,inf,()
A_radius.width,True,0.60412,0.042712,0,1,80,8,lognormal
B_radius.width,True,1,0.84233,0,1,80,8,lognormal
C_radius.width,True,0.13014,0.17273,0,1,80,8,lognormal
C_length.width,True,1,0.24161,0,1,80,8,lognormal

File: in situ USAXS/Single-Crystalline TAPB-DMPDA/Modeling/18410/18410-fit-parameters.txt
sasview_parameter_values
model_name,fractalspherecyl
scale,True,0.00010129,0.00058765,0.0,inf,()
background,False,0.08,,-inf,inf,()
A_scale,True,2.5978,11.25,-inf,inf,()
A_volfraction,True,0.16228,0.43719,0.0,1.0,()
A_radius,True,2251.7,193.22,0.0,inf,()
A_fractal_dim,True,3,1e+08,0.0,6.0,()
A_cor_length,True,0,1e+08,0.0,inf,()
A_sld_block,True,11.575,9.9851,-inf,inf,()
A_sld_solvent,False,8.9,,-inf,inf,()
B_scale,True,8.5149,40.125,-inf,inf,()
B_sld,True,8.6928,1.2659,-inf,inf,()
B_sld_solvent,False,8.9,,-inf,inf,()
B_radius,True,325.78,768.65,0.0,inf,()
C_scale,True,0.46598,1.9744,-inf,inf,()
C_sld,True,12.247,7.2869,-inf,inf,()
C_sld_solvent,False,8.9,,-inf,inf,()
C_radius,True,2439,918.12,0.0,inf,()
C_length,True,692.6,307.82,0.0,inf,()
A_radius.width,True,0.54436,0.034653,0.0,1.0,80,8,lognormal
B_radius.width,True,1,2.4537,0.0,1.0,80,8,lognormal
C_radius.width,True,0.29133,0.1671,0.0,1.0,80,8,lognormal
C_length.width,True,1,0.37153,0.0,1.0,80,8,lognormal

File: in situ USAXS/Single-Crystalline TAPB-DMPDA/Modeling/18420/18420-fit-parameters-2.txt
sasview_parameter_values
model_name,fractalspherecyl
scale,True,0.00010076,0.00039406,0.0,inf,()
background,False,0.05,,-inf,inf,()
A_scale,True,1.7053,9.8694,0,inf,()
A_volfraction,True,0.068211,0.34548,0.0,1.0,()
A_radius,True,2133.6,286.88,0.0,inf,()
A_fractal_dim,True,2.9754,1e+08,0.0,6.0,()
A_cor_length,True,0,1e+08,0.0,inf,()
A_sld_block,True,12.064,10.726,-inf,inf,()
A_sld_solvent,False,8.9,,-inf,inf,()
B_scale,True,4.1857,32.622,0,inf,()
B_sld,True,9.2512,1.6341,-inf,inf,()
B_sld_solvent,False,8.9,,-inf,inf,()
B_radius,True,388.23,124.85,0.0,inf,()
C_scale,True,0.62454,2.5808,0,inf,()
C_sld,True,12.317,3.729,-inf,inf,()
C_sld_solvent,False,8.9,,-inf,inf,()
C_radius,True,7770.1,142.18,0.0,inf,()
C_length,True,843.89,319.51,0.0,inf,()
A_radius.width,True,0.26033,0.059383,0.0,1.0,80,8,lognormal
B_radius.width,True,4.4127e-07,1e+08,0.0,1.0,80,8,lognormal
C_radius.width,True,0.20961,0.017435,0.0,1.0,80,8,lognormal
C_length.width,True,0.9998,0.27637,0.0,1.0,80,8,lognormal

File: in situ USAXS/Single-Crystalline TAPB-DMPDA/Modeling/18430/18430-fit-parameters-2.txt
sasview_parameter_values
model_name,fractalspherecyl
scale,True,0.00010063,0.00038409,0.0,inf,()
background,False,0.05,,0,inf,()
A_scale,True,1.723,10.315,0,inf,()
A_volfraction,True,0.068998,0.34673,0.0,1.0,()
A_radius,True,2078.7,306.93,0.0,inf,()
A_fractal_dim,True,2.9754,1e+08,0.0,6.0,()
A_cor_length,True,0,1e+08,0.0,inf,()
A_sld_block,True,12.115,10.363,0,inf,()
A_sld_solvent,False,8.9,,0,inf,()
B_scale,True,18.413,97.248,0,inf,()
B_sld,True,9.084,0.62553,0,inf,()
B_sld_solvent,False,8.9,,0,inf,()
B_radius,True,287.34,549.64,0.0,inf,()
C_scale,True,0.62303,2.0088,0,inf,()
C_sld,True,12.313,4.483,0,inf,()
C_sld_solvent,False,8.9,,0,inf,()
C_radius,True,8257.2,124.52,0.0,inf,()
C_length,True,864.37,233.44,0.0,inf,()
A_radius.width,True,0.2733,0.065553,0.0,1.0,80,8,lognormal
B_radius.width,True,0.30196,0.84183,0.0,1.0,80,8,lognormal
C_radius.width,True,0.19169,0.015174,0.0,1.0,80,8,lognormal
C_length.width,True,1,0.18386,0.0,1.0,80,8,lognormal

File: in situ USAXS/Single-Crystalline TAPB-DMPDA/Modeling/18440/18440-fit-parameters-2.txt
sasview_parameter_values
model_name,fractalspherecyl
scale,True,9.8411e-05,0.00031589,0.0,inf,()
background,False,0.05,,0,inf,()
A_scale,True,1.8636,11.485,0,inf,()
A_volfraction,True,0.079605,0.35914,0.0,1.0,()
A_radius,True,1976.3,303.25,0.0,inf,()
A_fractal_dim,True,2.9754,1e+08,0.0,6.0,()
A_cor_length,True,0,1e+08,0.0,inf,()
A_sld_block,True,12.322,12.04,0,inf,()
A_sld_solvent,False,8.9,,0,inf,()
B_scale,True,6.0508,32.803,0,inf,()
B_sld,True,9.2328,1.0413,0,inf,()
B_sld_solvent,False,8.9,,0,inf,()
B_radius,True,311.75,548.77,0.0,inf,()
C_scale,True,0.60197,2.1672,0,inf,()
C_sld,True,12.252,4.3881,0,inf,()
C_sld_solvent,False,8.9,,0,inf,()
C_radius,True,8128,205.21,0.0,inf,()
C_length,True,856.6,315.15,0.0,inf,()
A_radius.width,True,0.30312,0.0558,0.0,1.0,80,8,lognormal
B_radius.width,True,0.33231,0.75342,0.0,1.0,80,8,lognormal
C_radius.width,True,0.21072,0.022957,0.0,1.0,80,8,lognormal
C_length.width,True,0.99149,0.28053,0.0,1.0,80,8,lognormal

File: in situ USAXS/Single-Crystalline TAPB-DMPDA/Modeling/18450/18450-fit-parameters-2.txt
sasview_parameter_values
model_name,fractalspherecyl
scale,True,0.00010003,0.00035112,0.0,inf,()
background,False,0.05,,0,inf,()
A_scale,True,1.756,10.846,0,inf,()
A_volfraction,True,0.074974,0.36972,0.0,1.0,()
A_radius,True,1974.1,404.08,0.0,inf,()
A_fractal_dim,True,2.9754,1e+08,0.0,6.0,()
A_cor_length,True,0,1e+08,0.0,inf,()
A_sld_block,True,12.226,9.5177,0,inf,()
A_sld_solvent,False,8.9,,0,inf,()
B_scale,True,6.6709,46.317,0,inf,()
B_sld,True,9.2031,1.2185,0,inf,()
B_sld_solvent,False,8.9,,0,inf,()
B_radius,True,288.89,635.71,0.0,inf,()
C_scale,True,0.61796,2.3022,0,inf,()
C_sld,True,12.296,3.7924,0,inf,()
C_sld_solvent,False,8.9,,0,inf,()
C_radius,True,8186.4,223.12,0.0,inf,()
C_length,True,922.17,199.41,0.0,inf,()
A_radius.width,True,0.31217,0.085004,0.0,1.0,80,8,lognormal
B_radius.width,True,0.34116,0.91161,0.0,1.0,80,8,lognormal
C_radius.width,True,0.2238,0.023844,0.0,1.0,80,8,lognormal
C_length.width,True,1,0.15268,0.0,1.0,80,8,lognormal

File: in situ USAXS/Single-Crystalline TAPB-DMPDA/Modeling/18460/18460-fit-parameters-2.txt
sasview_parameter_values
model_name,fractalspherecyl
scale,True,0.00010137,0.00041403,0.0,inf,()
background,False,0.05,,0,inf,()
A_scale,True,1.7084,11.802,0,inf,()
A_volfraction,True,0.071905,0.52057,0.0,1.0,()
A_radius,True,2178.8,363.74,0.0,inf,()
A_fractal_dim,True,2.9757,1e+08,0.0,6.0,()
A_cor_length,True,0,1e+08,0.0,inf,()
A_sld_block,True,12.188,12.362,0,inf,()
A_sld_solvent,False,8.9,,0,inf,()
B_scale,True,4.7081,27.6,0,inf,()
B_sld,True,9.2824,1.1903,0,inf,()
B_sld_solvent,False,8.9,,0,inf,()
B_radius,True,215.66,706.97,0.0,inf,()
C_scale,True,0.62923,2.3569,0,inf,()
C_sld,True,12.326,3.0913,0,inf,()
C_sld_solvent,False,8.9,,0,inf,()
C_radius,True,7971.4,219.12,0.0,inf,()
C_length,True,935.03,335.79,0.0,inf,()
A_radius.width,True,0.24729,0.08984,0.0,1.0,80,8,lognormal
B_radius.width,True,0.47275,1.1022,0.0,1.0,80,8,lognormal
C_radius.width,True,0.30118,0.021178,0.0,1.0,80,8,lognormal
C_length.width,True,0.99699,0.2332,0.0,1.0,80,8,lognormal

File: in situ USAXS/Single-Crystalline TAPB-DMPDA/Modeling/18470/18470-fit-parameters-2.txt
sasview_parameter_values
model_name,fractalspherecyl
scale,True,0.00012339,0.00048813,0.0,inf,()
background,False,0.05,,0,inf,()
A_scale,True,1.3613,10.239,0,inf,()
A_volfraction,True,0.047602,0.32961,0.0,1.0,()
A_radius,True,2483.2,180.55,0.0,inf,()
A_fractal_dim,True,2.9757,1e+08,0.0,6.0,()
A_cor_length,True,0,1e+08,0.0,inf,()
A_sld_block,True,12.195,9.4325,0,inf,()
A_sld_solvent,False,8.9,,0,inf,()
B_scale,True,8.8818e-16,1e+08,0,inf,()
B_sld,True,9.3809,1e+08,0,inf,()
B_sld_solvent,False,8.9,,0,inf,()
B_radius,True,300.59,1e+08,0.0,inf,()
C_scale,True,0.63198,2.4835,0,inf,()
C_sld,True,12.192,3.7199,0,inf,()
C_sld_solvent,False,8.9,,0,inf,()
C_radius,True,7817.3,205.41,0.0,inf,()
C_length,True,853.31,120.91,0.0,inf,()
A_radius.width,True,0.14125,0.058761,0.0,1.0,80,8,lognormal
B_radius.width,True,0.44511,1e+08,0.0,1.0,80,8,lognormal
C_radius.width,True,0.35985,0.022512,0.0,1.0,80,8,lognormal
C_length.width,True,1,0.10342,0.0,1.0,80,8,lognormal

File: in situ USAXS/Single-Crystalline TAPB-DMPDA/Modeling/18480/18480-fit-parameters-2.txt
sasview_parameter_values
model_name,fractalspherecyl
scale,True,0.00012338,0.00041752,0.0,inf,()
background,False,0.05,,0,inf,()
A_scale,True,0.55319,4.6725,0,inf,()
A_volfraction,True,0.04173,0.35236,0.0,1.0,()
A_radius,True,2467.4,205.33,0.0,inf,()
A_fractal_dim,True,2.9757,1e+08,0.0,6.0,()
A_cor_length,True,0,1e+08,0.0,inf,()
A_sld_block,True,14.501,13.796,0,inf,()
A_sld_solvent,False,8.9,,0,inf,()
B_scale,True,8.8818e-16,1e+08,0,inf,()
B_sld,True,9.3809,1e+08,0,inf,()
B_sld_solvent,False,8.9,,0,inf,()
B_radius,True,300.59,1e+08,0.0,inf,()
C_scale,True,0.62757,2.1121,0,inf,()
C_sld,True,12.201,3.0035,0,inf,()
C_sld_solvent,False,8.9,,0,inf,()
C_radius,True,8599.8,108.06,0.0,inf,()
C_length,True,879.93,145.28,0.0,inf,()
A_radius.width,True,0.17102,0.054945,0.0,1.0,80,8,lognormal
B_radius.width,True,0.45,1e+08,0.0,1.0,80,8,lognormal
C_radius.width,True,0.24348,0.013554,0.0,1.0,80,8,lognormal
C_length.width,True,1,0.1223,0.0,1.0,80,8,lognormal

File: in situ USAXS/Single-Crystalline TAPB-DMPDA/Modeling/18490/18490-fit-parameters-2.txt
sasview_parameter_values
model_name,fractalspherecyl
scale,True,0.00012437,0.00051606,0.0,inf,()
background,False,0.05,,0,inf,()
A_scale,True,0.37578,1.9663,0,inf,()
A_volfraction,True,0.035986,0.18589,0.0,1.0,()
A_radius,True,2499.2,180.69,0.0,inf,()
A_fractal_dim,True,2.9757,1e+08,0.0,6.0,()
A_cor_length,True,0,1e+08,0.0,inf,()
A_sld_block,True,16.134,24.989,0,inf,()
A_sld_solvent,False,8.9,,0,inf,()
B_scale,True,8.8818e-16,1e+08,0,inf,()
B_sld,True,9.3809,1e+08,0,inf,()
B_sld_solvent,False,8.9,,0,inf,()
B_radius,True,300.59,1e+08,0.0,inf,()
C_scale,True,0.63176,2.5639,0,inf,()
C_sld,True,12.192,2.8281,0,inf,()
C_sld_solvent,False,8.9,,0,inf,()
C_radius,True,8428.6,131.58,0.0,inf,()
C_length,True,907.66,67.178,0.0,inf,()
A_radius.width,True,0.14884,0.067604,0.0,1.0,80,8,lognormal
B_radius.width,True,0.45,1e+08,0.0,1.0,80,8,lognormal
C_radius.width,True,0.28764,0.034176,0.0,1.0,80,8,lognormal
C_length.width,True,1,0.020088,0.0,1.0,80,8,lognormal

File: in situ USAXS/Single-Crystalline TAPB-DMPDA/Modeling/18500/18500-fit-parameters-2.txt
sasview_parameter_values
model_name,fractalspherecyl
scale,True,0.00012303,0.00039036,0.0,inf,()
background,False,0.08,,0,inf,()
A_scale,True,0.33791,2.1633,0,inf,()
A_volfraction,True,0.040257,0.26712,0.0,1.0,()
A_radius,True,2399.4,211.07,0.0,inf,()
A_fractal_dim,True,2.9757,1e+08,0.0,6.0,()
A_cor_length,True,0,1e+08,0.0,inf,()
A_sld_block,True,16.941,20.358,0,inf,()
A_sld_solvent,False,8.9,,0,inf,()
B_scale,True,8.8818e-16,1e+08,0,inf,()
B_sld,True,9.3809,1e+08,0,inf,()
B_sld_solvent,False,8.9,,0,inf,()
B_radius,True,300.59,1e+08,0.0,inf,()
C_scale,True,0.62693,2.1574,0,inf,()
C_sld,True,12.186,3.9267,0,inf,()
C_sld_solvent,False,8.9,,0,inf,()
C_radius,True,8040,155.74,0.0,inf,()
C_length,True,861.57,165.34,0.0,inf,()
A_radius.width,True,0.20821,0.049602,0.0,1.0,80,8,lognormal
B_radius.width,True,0.45,1e+08,0.0,1.0,80,8,lognormal
C_radius.width,True,0.27299,0.018784,0.0,1.0,80,8,lognormal
C_length.width,True,1,0.14389,0.0,1.0,80,8,lognormal

File: in situ USAXS/Single-Crystalline TAPB-DMPDA/Modeling/18510/18510-fit-parameters-2.txt
sasview_parameter_values
model_name,fractalspherecyl
scale,True,0.00012389,0.00067252,0.0,inf,()
background,False,0.08,,0,inf,()
A_scale,True,0.34137,2.3195,0,inf,()
A_volfraction,True,0.031996,0.17401,0.0,1.0,()
A_radius,True,2392.4,212.59,0.0,inf,()
A_fractal_dim,True,2.9757,1e+08,0.0,6.0,()
A_cor_length,True,0,1e+08,0.0,inf,()
A_sld_block,True,17.872,28.202,0,inf,()
A_sld_solvent,False,8.9,,0,inf,()
B_scale,True,8.8818e-16,1e+08,0,inf,()
B_sld,True,9.3809,1e+08,0,inf,()
B_sld_solvent,False,8.9,,0,inf,()
B_radius,True,300.59,1e+08,0.0,inf,()
C_scale,True,0.62267,3.3416,0,inf,()
C_sld,True,12.158,4.0862,0,inf,()
C_sld_solvent,False,8.9,,0,inf,()
C_radius,True,7415.1,233.21,0.0,inf,()
C_length,True,842.68,169.32,0.0,inf,()
A_radius.width,True,0.20067,0.051997,0.0,1.0,80,8,lognormal
B_radius.width,True,0.45,1e+08,0.0,1.0,80,8,lognormal
C_radius.width,True,0.32456,0.026666,0.0,1.0,80,8,lognormal
C_length.width,True,1,0.15221,0.0,1.0,80,8,lognormal
