Repository: anusreenatraj/USAXS-WAXS-Data-Code

# Nonclassical Crystallization Processes of Single-Crystalline Two-Dimensional Covalent Organic Frameworks (2D COFs): USAXS-WAXS-Data-Code
This repository contains raw data files for in situ USAXS and WAXS experiments, fits obtained from USAXS modeling and code written using Python3 to process USAXS and WAXS data.

# Description of the data and file structure
 
Raw USAXS data are located in the following folders:
	
    /in situ USAXS/Polycrystalline TAPB-DMPDA/Raw Data
    /in situ USAXS/Single-Crystalline TAPB-DMPDA/Raw Data

Results from modeling USAXS data are located in the following folders:
	
    /in situ USAXS/Polycrystalline TAPB-DMPDA/Modeling
    /in situ USAXS/Single-Crystalline TAPB-DMPDA/Modeling

Raw WAXS data are located in the following folders:

    /in situ WAXS/Single-Crystalline TAPB-DMPDA - Standard Conditions/Raw Data
    /in situ WAXS/Single-Crystalline TAPB-DMPDA - High Temp/Raw Data
    /in situ WAXS/Single-Crystalline TAPB-DMPDA - Low TAPB Conc/Raw Data
    /in situ WAXS/Polycrystalline TAPB-DMPDA/Raw Data
		
Pre-reaction mixture (background) WAXS data are located in the following folders:

    /in situ WAXS/Single-Crystalline TAPB-DMPDA - Standard Conditions/Pre Rxn Mix
    /in situ WAXS/Single-Crystalline TAPB-DMPDA - High Temp/Pre Rxn Mix
    /in situ WAXS/Single-Crystalline TAPB-DMPDA - Low TAPB Conc/Pre Rxn Mix
    /in situ WAXS/Polycrystalline TAPB-DMPDA/Pre Rxn Mix
		
Background-subtracted WAXS data will be saved in the following folders upon running the code in "EasyPlot-XRD-DomainSize.ipynb":

    /in situ WAXS/Single-Crystalline TAPB-DMPDA - Standard Conditions/Background-Subtracted Data
    /in situ WAXS/Single-Crystalline TAPB-DMPDA - High Temp/Background-Subtracted Data
    /in situ WAXS/Single-Crystalline TAPB-DMPDA - Low TAPB Conc/Background-Subtracted Data
    /in situ WAXS/Polycrystalline TAPB-DMPDA/Background-Subtracted Data
 
Use the Jupyter Notebook "EasyPlot-XRD-DomainSize.ipynb to plot WAXS data, domain size and normalized FWHM for any given data folder within "in situ WAXS."

Use the Jupyter Notebook "USAXS-plots.ipynb to plot USAXS data for any given data folder within "in situ USAXS."

Use the Jupyter Notebook "USAXS-extract-values-from-model.ipynb to extract required values from fitting of USAXS data within "in situ USAXS."

# Sharing/Access information

  Link to publicly accessible ESRF Data Portal (available as open access after 5th February, 2026):

  https://doi.org/10.15151/ESRF-ES-1108937734

# USAXS data were collected at:

ESRF, The European Synchrotron Radiation Facility (beam time awarded at ID02 for proposal CH-6646 from 28 Apr to 2 May, 2023)

# WAXS data were collected at:

APS, The Advanced Photon Source (beam times awarded at DND-CAT for multiple proposals during 2021, 2022 and 2023)

File: in situ USAXS/Single-Crystalline TAPB-DMPDA/Raw Data/Background Subtracted/TAPBdmpdaStandardLowQ_eiger2_18220_sub_rebin_ang.txt
q[nm-1]	I(q)[sr-1]_rebin(no_smoothing,TAPBdmpdaStandardLowQ_eiger2_18220_sub.dat_00001_[sub(TAPBdmpdaStandardLowQ_eiger2_18220_ave.h5_00001_[AN_3_30_36_RXN_90C]-TAPBdmpdaStandardLowQ_eiger2_18148_av_ave.h5_00001_[AN_3_30_36_PRM_90C])],1,0.0050)	error
0.00010925045900000001	270325.0	2740.28662
0.000124358176	14407.75	1138.34485
0.000139465882	-122564.938	608.612366
0.00015457359800000002	-11324.625	356.125519
0.000169681304	-1951.15625	224.728928
0.000184789021	1936.42969	159.581482
0.00019989672600000002	4074.93359	121.525047
0.000215004431	3833.73828	95.5133438
0.00023011216	3345.80469	77.2497635
0.00024521986500000004	3324.41406	64.2534256
0.00026032757000000003	3272.33203	54.5575638
0.000275435275	3168.6084	47.1566505
0.000290542981	2931.95703	40.2553482
0.000305650709	2844.55127	34.6191597
0.00032075841400000006	2692.84619	30.0857582
0.00033586612	2705.35254	27.2941017
0.00035097382500000004	2612.37866	25.1087685
0.00036608155400000004	2554.54736	23.1750298
0.00038118925900000003	2543.99316	21.6357861
0.00039629698700000004	2504.17798	20.3224125
0.00041140466900000007	2415.90723	19.0452824
0.0004265123980000001	2356.05273	18.0605774
0.00044162008	2244.28857	17.0267429
0.000456727808	2201.27197	16.2489452
0.000471835537	2158.05542	15.5001898
0.00048694321900000004	2108.76001	14.8735676
0.000502050947	2048.82471	14.2587051
0.000517158676	2012.52136	13.7070923
0.0005322663580000001	1970.59949	13.1616945
0.0005473740860000001	1917.427	12.6299887
0.000562481768	1822.83801	12.0013762
0.000577589497	1785.02563	11.6549301
0.0005926972260000001	1736.02246	11.2648001
0.000607804907	1672.80298	10.798708
0.000622912636	1634.54187	10.468215
0.000638020318	1586.8291	10.1034174
0.000653128047	1545.95947	9.8011055
0.000668235775	1493.11633	9.47377586
0.000683343457	1457.73267	9.21987534
0.000698451186	1417.98108	8.95511913
0.000713558914	1369.61316	8.67022514
0.000728666596	1311.53857	8.37390041
0.000743774325	1268.22827	8.12628365
0.0007588820070000001	1226.10706	7.886374
0.0007739897350000001	1185.2677	7.6470952
0.0007890974170000001	1138.34058	7.4044013
0.000804205146	1092.9126	7.18841314
0.000819312874	1049.69861	6.95028257
0.0008344206030000001	1017.96356	6.77012491
0.0008495283310000001	978.268005	6.58137226
0.0008646359669999999	942.251953	6.39330053
0.0008797436949999999	905.825989	6.19810867
0.000894851424	878.520386	6.03726292
0.000909959152	841.539917	5.85407305
0.0009250668809999999	803.199585	5.67624998
0.0009401745160000001	779.38623	5.55698919
0.000955282245	745.35376	5.38032436
0.000970389973	716.792908	5.2187376
0.0009854977020000001	682.369629	5.05807686
0.00100060543	647.161011	4.8957181
0.00101571307	623.592468	4.76446438
0.00103082079	603.449463	4.65371656
0.00104592852	581.389954	4.53200006
0.00106103625	549.390869	4.3667841
0.00107614398	534.648071	4.28215742
0.00109125171	507.698303	4.13663006
0.00110635934	487.237762	4.03274679
0.00112146707	466.876038	3.91684937
0.0011365748	450.189941	3.81650448
0.00115168253	434.391602	3.7236166
0.00116679026	422.967133	3.65243101
0.0011818978900000002	399.95813	3.53007817
0.0011970056200000002	378.33905	3.41934109
0.0012121133500000002	363.594818	3.33195281
0.0012272210800000002	346.769043	3.23172402
0.0012423288100000002	330.780396	3.14386797
0.00125743644	318.154419	3.06461287
0.00127254417	305.260315	2.9807744
0.0012876519	296.900269	2.92137599
0.00130275963	283.958588	2.84887075
0.00131786736	268.285706	2.76067162
0.0013329749900000002	259.838989	2.69684672
0.0013480827200000002	251.107727	2.64282656
0.0013631904500000002	239.331329	2.56427789
0.0013782981800000002	228.399017	2.49788904
0.0013934059100000002	218.655823	2.43359256
0.0014085136400000002	212.927246	2.38869119
0.0014236212700000001	204.73793	2.33515
0.0014387290000000001	196.091278	2.272928
0.0014538367300000001	187.628647	2.21389985
0.0014689444600000001	182.700058	2.18323231
0.00148405218	170.130386	2.08621168
0.00149915982	168.626465	2.07941151
0.00151426755	160.665771	2.02034569
0.00152937528	157.089172	1.98572338
0.00154448301	152.88031	1.9485836
0.0015595907300000001	149.948944	1.9267931
0.0015746984600000001	139.638336	1.85854042
0.0015898061900000001	136.321167	1.82748795
0.0016049139200000001	132.388916	1.79261279
0.00162002146	124.803719	1.73329282
0.00163512919	123.707603	1.7312535
0.00165023692	118.145401	1.68309617
0.00166534465	113.694427	1.64422905
0.00168045238	109.166275	1.60101616
0.00169556011	111.128372	1.61390233
0.00171066783	103.329834	1.55034876
0.00172577556	100.418991	1.52380037
0.00174088329	97.2476654	1.49737132
0.00175599102	93.7645187	1.46790695
0.00177109856	90.4879684	1.44007266
0.00178620629	88.5768433	1.41911411
0.00180131402	84.6168518	1.38567519
0.00181642175	79.749649	1.3425653
0.00183152948	79.5753174	1.33804929
0.0018466372000000002	77.282135	1.31424117
0.0018617449300000002	72.4992828	1.27455473
0.0018768526600000002	70.3099976	1.27092242
0.0018919603900000002	70.5331802	1.2809124
0.0019070681200000002	69.4377441	1.27484906
0.0019221758500000002	66.7649994	1.25710297
0.00193728339	64.2918549	1.23555112
0.0019674988500000003	61.5060361	0.701922476
0.00201282203	56.7826843	0.679608506
0.00205814522	52.6418686	0.650524934
0.0021034682200000003	47.5690193	0.605608395
0.0021487914000000003	45.1677844	0.582620806
0.0021941145900000003	41.9230868	0.558330251
0.00223943777	38.5446943	0.533994209
0.0022847607700000002	35.158713	0.509026131
0.0023300839600000002	33.3451818	0.492535426
0.0023754071400000003	31.8974507	0.478973594
0.00242073014	29.4693953	0.460432739
0.00246605333	27.3700752	0.443248749
0.00251137652	26.221288	0.43363323
0.0025566997	23.7792047	0.414621885
0.0026020227	22.1444683	0.401258173
0.00266245361	20.8017231	0.300912237
0.0027379920700000004	19.3299641	0.289278833
0.00281353071	17.3525379	0.283564549
0.00288906917	16.2967083	0.279389855
0.0029646078100000004	14.8186865	0.271493503
0.0030401462700000003	13.8270498	0.265945653
0.0031156849100000003	12.532682	0.258191506
0.0031912233700000002	12.0091953	0.253378015
0.0032667622000000004	10.8544483	0.246506534
0.00334230065	10.1777929	0.238363572
0.0034178391099999998	9.2504343	0.224407102
0.0034933775700000005	8.85568829	0.21645425
0.0035689164000000002	8.00837879	0.208901042
0.00364445485	7.38437414	0.20196769
0.00371999331	7.03218794	0.197483538
0.0037955317600000004	6.9336298	0.193710436
0.0038710705900000006	6.71462193	0.190271074
0.00396171659	6.27965634	0.157211645
0.00406747088	5.50033229	0.150817916
0.00417322479	5.11764377	0.146507298
0.00427897871	4.72202798	0.142128746
0.004384732620000001	4.1258314	0.136787032
0.00449048653	3.93208112	0.133538861
0.00459624045	3.59379254	0.129594325
0.004701994730000001	3.2714669	0.12614789
0.004807748650000001	3.20262946	0.124014693
0.0049135025600000005	2.92303344	0.120882252
0.0050192564700000004	2.73673477	0.120582933
0.00512501039	2.61365135	0.121349863
0.0052307643	2.3277251	0.120247057
0.00535162613	2.1587819	0.105231436
0.0054875955	1.86390385	0.103430629
0.00562356487	1.73080373	0.100004445
0.00575953424	1.57340439	0.0963134165
0.00589550361	1.55524115	0.0946901541
0.006031472980000001	1.43486281	0.0928912364
0.00616744235	1.27764966	0.0905112506
0.006303411720000001	1.24478193	0.089074554
0.006439381090000001	1.16056283	0.0874563157
0.00659045875	0.997980193	0.0774623662
0.006756643210000001	0.927233696	0.0762027535
0.00692282841	0.837403834	0.0748891853
0.0070890128600000005	0.843507133	0.0739821901
0.00725519732	0.729267689	0.0728305772
0.00742138252	0.706569975	0.0716618292
0.00758756697	0.599822202	0.0702867528
0.00775375217	0.617580945	0.0692481558
0.00793504491	0.512485545	0.0624499563
0.0081314452	0.482263299	0.0614004029
0.00832784548	0.411033355	0.0602481428
0.00852424502	0.393486965	0.0593781448
0.00872064531	0.369467517	0.0585244311
0.00891704559	0.339990565	0.0577236645
0.00911344588	0.28595398	0.056946174
0.00932495371	0.29259243	0.0523035483
0.009551569820000001	0.245378101	0.0514697393
0.00977818519	0.242086526	0.0507592963
0.010004801300000001	0.215079105	0.0500739924
0.0102314167	0.204830621	0.0494330956
0.010458032	0.184297283	0.0488032258
0.0106997557	0.166767233	0.045215075
0.0109565869	0.14696963	0.0445770782
0.0112134181	0.147249531	0.0449734084
0.0114702493	0.128614112	0.0453244358
0.0117270797	0.141633632	0.0447629997
0.0119990192	0.120980027	0.0410620343
0.0122860655	0.108398896	0.0402471627
0.0125731125	0.0868420428	0.0395382267
0.0128601581	0.106113301	0.0389648474
0.013162311900000001	0.0850176754	0.0364711526
0.013479574000000001	0.0708451591	0.0368157224
0.013796836100000001	0.0611750554	0.0378507069
0.0141140983	0.0817801079	0.0388990136
0.014446468700000001	0.0664212179	0.0377947589
0.0147939458	0.077785987	0.0381193236
0.015141423000000001	0.0588709317	0.0384576842
0.0154889002	0.0601024213	0.0388022157
0.0158514857	0.0734076267	0.0375189455
0.016229178	0.0545091337	0.0377073606
0.016606870300000003	0.0539907456	0.0378802466
0.0169845641	0.0524811447	0.0380233154
0.0173773646	0.0492303247	0.0367014708
0.017785272	0.0500576229	0.0379821286
0.0181931809	0.0384424974	0.0394408259
0.0186161965	0.0454879025	0.0392010581
0.0190543205	0.0450411423	0.0404585021
0.019492442900000004	0.0415948794	0.0429137737
0.0199456751	0.0247964532	0.046088736
0.0204140142	0.0350993053	0.0504219975
0.020882353200000002	0.0308041266	0.054876528
0.021365799	0.0276812161	0.0580849822
0.0218643546	0.0275679559	0.0651884369
0.022362908700000003	0.026954001	0.0730251019
0.022876571100000003	0.0193786164	0.0797821058
0.0234053403	-0.00299543462	0.0926903588
0.023949217800000002	0.0284502279	0.107068084
0.0245082036	0.041682484	0.124529229
0.025082296100000002	0.00337104902	0.150071792
0.025671497	0.0206113906	0.224649766

File: in situ USAXS/Single-Crystalline TAPB-DMPDA/Raw Data/Background Subtracted/TAPBdmpdaStandardLowQ_eiger2_18246_sub_rebin_ang.txt
q[nm-1]	I(q)[sr-1]_rebin(no_smoothing,TAPBdmpdaStandardLowQ_eiger2_18246_sub.dat_00001_[sub(TAPBdmpdaStandardLowQ_eiger2_18246_ave.h5_00001_[AN_3_30_36_RXN_90C]-TAPBdmpdaStandardLowQ_eiger2_18148_av_ave.h5_00001_[AN_3_30_36_PRM_90C])],1,0.0050)	error
0.00010925045900000001	270994.25	2737.83423
0.000124358176	-4785.625	1129.021
0.000139465882	-131031.562	604.607422
0.00015457359800000002	-19857.9688	350.1362
0.000169681304	-3080.90625	223.844696
0.000184789021	1759.89844	159.281662
0.00019989672600000002	3926.20703	121.04734
0.000215004431	4466.5	96.0052414
0.00023011216	4526.67383	78.6262207
0.00024521986500000004	4523.54102	65.8009186
0.00026032757000000003	4474.54004	56.3076439
0.000275435275	4339.61914	48.9718628
0.000290542981	3978.05469	41.7882767
0.000305650709	4017.12646	36.4489822
0.00032075841400000006	3981.57031	32.170578
0.00033586612	3865.46729	29.1541309
0.00035097382500000004	3810.59058	27.1581879
0.00036608155400000004	3721.17383	25.220295
0.00038118925900000003	3627.02686	23.5725155
0.00039629698700000004	3548.13892	22.2502193
0.00041140466900000007	3440.08789	21.0124245
0.0004265123980000001	3330.42236	19.9115505
0.00044162008	3247.19775	18.9923992
0.000456727808	3175.56445	18.1846523
0.000471835537	3090.1897	17.3877563
0.00048694321900000004	2990.33252	16.6659012
0.000502050947	2906.64648	16.0393047
0.000517158676	2805.07715	15.3468523
0.0005322663580000001	2736.21875	14.7758827
0.0005473740860000001	2640.00366	14.1661234
0.000562481768	2559.4917	13.6307287
0.000577589497	2460.85889	13.1231327
0.0005926972260000001	2385.88574	12.7032747
0.000607804907	2255.38428	12.1107416
0.000622912636	2192.79834	11.7417765
0.000638020318	2106.36011	11.2878113
0.000653128047	2041.38232	10.9557199
0.000668235775	1957.65259	10.5665712
0.000683343457	1890.76965	10.2416019
0.000698451186	1809.34119	9.87754726
0.000713558914	1751.41577	9.58642006
0.000728666596	1685.64587	9.28556252
0.000743774325	1613.96289	8.96854401
0.0007588820070000001	1536.00598	8.64937592
0.0007739897350000001	1472.29688	8.36455059
0.0007890974170000001	1431.47974	8.16396904
0.000804205146	1352.7439	7.8515873
0.000819312874	1288.30396	7.58593845
0.0008344206030000001	1237.62524	7.34407377
0.0008495283310000001	1197.36255	7.1584959
0.0008646359669999999	1147.12122	6.9528389
0.0008797436949999999	1084.41113	6.68596745
0.000894851424	1047.48193	6.50186825
0.000909959152	1010.16138	6.33747101
0.0009250668809999999	945.426331	6.07986736
0.0009401745160000001	914.816711	5.93490648
0.000955282245	882.210449	5.77981997
0.000970389973	839.778809	5.5790863
0.0009854977020000001	806.342834	5.42945004
0.00100060543	767.537598	5.26942492
0.00101571307	730.908081	5.09244537
0.00103082079	700.890198	4.95646286
0.00104592852	668.286011	4.81262159
0.00106103625	634.308228	4.63711548
0.00107614398	613.91748	4.52974939
0.00109125171	588.834534	4.40922499
0.00110635934	568.538879	4.29909801
0.00112146707	546.877747	4.18368053
0.0011365748	523.254578	4.06951189
0.00115168253	492.4422	3.91940546
0.00116679026	469.903168	3.81162572
0.0011818978900000002	444.199402	3.68342113
0.0011970056200000002	425.872894	3.59153056
0.0012121133500000002	411.641174	3.51137853
0.0012272210800000002	397.42395	3.42460203
0.0012423288100000002	374.373657	3.30463243
0.00125743644	359.023438	3.22370076
0.00127254417	348.075134	3.153862
0.0012876519	333.307312	3.06698418
0.00130275963	318.526245	2.98736191
0.00131786736	306.063202	2.91950846
0.0013329749900000002	287.197815	2.80829239
0.0013480827200000002	278.414642	2.75582504
0.0013631904500000002	269.90152	2.69140744
0.0013782981800000002	261.1297	2.63593054
0.0013934059100000002	249.385925	2.56561852
0.0014085136400000002	236.919601	2.49327183
0.0014236212700000001	228.623718	2.44146466
0.0014387290000000001	223.163666	2.39792085
0.0014538367300000001	213.519379	2.33265853
0.0014689444600000001	203.216171	2.26743293
0.00148405218	196.660263	2.22305751
0.00149915982	186.262039	2.1501596
0.00151426755	185.19957	2.14433956
0.00152937528	174.930695	2.07151175
0.00154448301	168.108154	2.02267289
0.0015595907300000001	163.82106	1.98795915
0.0015746984600000001	156.519653	1.94247782
0.0015898061900000001	155.998489	1.93242347
0.0016049139200000001	147.913727	1.86688995
0.00162002146	141.216583	1.82379127
0.00163512919	134.470917	1.77759337
0.00165023692	132.696716	1.75776398
0.00166534465	130.698257	1.7326566
0.00168045238	127.011055	1.70814729
0.00169556011	118.739288	1.64624882
0.00171066783	116.307327	1.62613928
0.00172577556	111.496101	1.58789945
0.00174088329	107.484596	1.55499697
0.00175599102	103.418694	1.52272892
0.00177109856	98.7631531	1.48674798
0.00178620629	98.6509247	1.48025918
0.00180131402	95.257782	1.44554281
0.00181642175	92.0317078	1.42081189
0.00183152948	87.9218063	1.38681781
0.0018466372000000002	88.5653152	1.38575625
0.0018617449300000002	84.7878876	1.35285389
0.0018768526600000002	82.6395569	1.35125351
0.0018919603900000002	77.023201	1.31884778
0.0019070681200000002	75.2954254	1.31423771
0.0019221758500000002	73.5049438	1.30574477
0.00193728339	70.2369232	1.27943468
0.0019674988500000003	67.6125717	0.726105078
0.00201282203	62.6518784	0.702520959
0.00205814522	57.7730166	0.670490024
0.0021034682200000003	54.1166127	0.6347749
0.0021487914000000003	50.5670891	0.604547118
0.0021941145900000003	44.6540057	0.56811464
0.00223943777	43.2149455	0.554068226
0.0022847607700000002	39.4192352	0.527399516
0.0023300839600000002	37.8043785	0.512548776
0.0023754071400000003	36.5036011	0.499252532
0.00242073014	32.7658933	0.475873215
0.00246605333	30.4299469	0.458290062
0.00251137652	29.0741043	0.445887343
0.0025566997	27.3652604	0.432483176
0.0026020227	26.0794817	0.420185978
0.00266245361	23.9079876	0.31263796
0.0027379920700000004	21.868882	0.298816145
0.00281353071	19.9562607	0.293595918
0.00288906917	18.5319698	0.288680308
0.0029646078100000004	16.5608326	0.278483427
0.0030401462700000003	14.6866438	0.269400155
0.0031156849100000003	14.3646053	0.265773864
0.0031912233700000002	13.4085899	0.2592333
0.0032667622000000004	11.8200771	0.250660242
0.00334230065	11.7500357	0.246098926
0.0034178391099999998	10.8750986	0.232018554
0.0034933775700000005	9.66893844	0.220254556
0.0035689164000000002	9.35596008	0.214843324
0.00364445485	8.82866764	0.208223194
0.00371999331	8.13215752	0.201777799
0.0037955317600000004	7.93426848	0.198042616
0.0038710705900000006	7.30988198	0.192798136
0.00396171659	6.65879433	0.158237275
0.00406747088	6.17979111	0.153267193
0.00417322479	5.45691334	0.147564198
0.00427897871	5.22700024	0.143814097
0.004384732620000001	4.63028581	0.138500304
0.00449048653	4.40932219	0.135202258
0.00459624045	4.17458527	0.131684851
0.004701994730000001	3.83243489	0.128070542
0.004807748650000001	3.26215414	0.123912966
0.0049135025600000005	3.19748408	0.121715826
0.0050192564700000004	2.94152267	0.121061635
0.00512501039	2.66133748	0.121347729
0.0052307643	2.48407282	0.120644417
0.00535162613	2.39360929	0.10582003
0.0054875955	2.09940659	0.104029794
0.00562356487	1.86933812	0.100259189
0.00575953424	1.66095559	0.0963792613
0.00589550361	1.6146798	0.0946417334
0.006031472980000001	1.50954516	0.0929080687
0.00616744235	1.31203139	0.0904696838
0.006303411720000001	1.28789194	0.0889789203
0.006439381090000001	1.16003357	0.0872520573
0.00659045875	1.12827945	0.0776310662
0.006756643210000001	1.03616966	0.0763222178
0.00692282841	0.864512557	0.0747867583
0.0070890128600000005	0.863002821	0.0738210273
0.00725519732	0.765703109	0.0727126957
0.00742138252	0.740069216	0.0716200519
0.00758756697	0.694342207	0.0703867571
0.00775375217	0.671294245	0.0692194394
0.00793504491	0.564339377	0.0623859319
0.0081314452	0.493148817	0.0612476606
0.00832784548	0.45225104	0.0602159646
0.00852424502	0.453445503	0.0593558571
0.00872064531	0.402831761	0.058466489
0.00891704559	0.366933772	0.05765148
0.00911344588	0.316128873	0.0568614396
0.00932495371	0.286264861	0.0521381294
0.009551569820000001	0.274821035	0.051409744
0.00977818519	0.270999382	0.0506870359
0.010004801300000001	0.244312453	0.0499986291
0.0102314167	0.207822575	0.0493074496
0.010458032	0.198716422	0.0486970089
0.0106997557	0.169595285	0.0451006346
0.0109565869	0.187419058	0.0445325776
0.0112134181	0.163781307	0.0448823232
0.0114702493	0.115945583	0.0451807616
0.0117270797	0.144901309	0.0446367603
0.0119990192	0.122589414	0.0409471912
0.0122860655	0.116611838	0.0401522469
0.0125731125	0.102658898	0.0394554595
0.0128601581	0.0958003519	0.0388415375
0.013162311900000001	0.100628962	0.0363885291
0.013479574000000001	0.084608557	0.0367328326
0.013796836100000001	0.0867897904	0.0377885898
0.0141140983	0.0865468255	0.0387928085
0.014446468700000001	0.0775200271	0.0377037611
0.0147939458	0.0773940261	0.0380212901
0.015141423000000001	0.0602210313	0.038355957
0.0154889002	0.0757888685	0.0387197844
0.0158514857	0.0666896206	0.037402369
0.016229178	0.0558138526	0.0376013821
0.016606870300000003	0.053633455	0.0377685781
0.0169845641	0.060860368	0.0379308821
0.0173773646	0.0567772802	0.0366127147
0.017785272	0.0502816908	0.0378765253
0.0181931809	0.0459859134	0.0393472997
0.0186161965	0.04962456	0.0390957782
0.0190543205	0.0388870278	0.0403314174
0.019492442900000004	0.0582352191	0.0428262712
0.0199456751	0.0378435225	0.0459870637
0.0204140142	0.0329039243	0.0502721409
0.020882353200000002	0.0424053172	0.0547610752
0.021365799	0.0187729448	0.0578912462
0.0218643546	0.0201917092	0.0649879638
0.022362908700000003	0.0274205799	0.072826522
0.022876571100000003	0.035110324	0.0796172118
0.0234053403	-0.0051671422	0.0924189135
0.023949217800000002	0.0550106832	0.1068834
0.0245082036	0.0300913579	0.124083265
0.025082296100000002	0.0185780321	0.14979261
0.025671497	0.0272041225	0.224110848

File: in situ USAXS/Single-Crystalline TAPB-DMPDA/Raw Data/Background Subtracted/TAPBdmpdaStandardLowQ_eiger2_18342_sub_rebin_ang.txt
q[nm-1]	I(q)[sr-1]_rebin(no_smoothing,TAPBdmpdaStandardLowQ_eiger2_18342_sub.dat_00001_[sub(TAPBdmpdaStandardLowQ_eiger2_18342_ave.h5_00001_[AN_3_30_36_RXN_90C]-TAPBdmpdaStandardLowQ_eiger2_18148_av_ave.h5_00001_[AN_3_30_36_PRM_90C])],1,0.0050)	error
0.00010925045900000001	303186.75	2756.76831
0.000124358176	-8849.125	1127.16431
0.000139465882	-122927.625	608.691528
0.00015457359800000002	-7500.3125	357.548859
0.000169681304	11324.4375	234.67186
0.000184789021	14503.2812	170.365829
0.00019989672600000002	15672.6602	132.74205
0.000215004431	15375.6016	107.909683
0.00023011216	15151.7852	91.2687531
0.00024521986500000004	14224.0625	77.9885178
0.00026032757000000003	13680.4326	68.6045151
0.000275435275	12388.8262	60.209774
0.000290542981	11294.2959	52.1607628
0.000305650709	10693.4883	45.9008102
0.00032075841400000006	9909.66406	40.5505867
0.00033586612	9164.88477	36.860714
0.00035097382500000004	8466.07227	34.0974579
0.00036608155400000004	7845.37207	31.6196117
0.00038118925900000003	7142.66162	29.2139416
0.00039629698700000004	6474.5957	27.0516129
0.00041140466900000007	6111.71484	25.5237751
0.0004265123980000001	5668.1084	23.9215927
0.00044162008	5280.44629	22.5600967
0.000456727808	4892.4751	21.2463646
0.000471835537	4509.15234	19.9692936
0.00048694321900000004	4228.21973	18.967947
0.000502050947	3911.42871	17.9439697
0.000517158676	3609.10889	16.9309196
0.0005322663580000001	3374.01074	16.0389252
0.0005473740860000001	3144.22119	15.1702642
0.000562481768	3008.17432	14.5480452
0.000577589497	2854.95288	13.9594107
0.0005926972260000001	2675.03882	13.3099384
0.000607804907	2501.84961	12.6653242
0.000622912636	2320.36621	12.0104437
0.000638020318	2197.3335	11.5105686
0.000653128047	2078.12988	11.0349541
0.000668235775	1981.34985	10.6355124
0.000683343457	1874.38342	10.2081575
0.000698451186	1776.21594	9.81060314
0.000713558914	1677.24036	9.42321873
0.000728666596	1570.92017	9.02984619
0.000743774325	1497.38281	8.72438622
0.0007588820070000001	1402.46948	8.33476162
0.0007739897350000001	1346.52917	8.08350563
0.0007890974170000001	1244.29382	7.68334103
0.000804205146	1174.8512	7.40295362
0.000819312874	1119.75696	7.14789438
0.0008344206030000001	1064.81335	6.89861012
0.0008495283310000001	1008.83612	6.6650033
0.0008646359669999999	953.688232	6.43494797
0.0008797436949999999	915.256653	6.22751617
0.000894851424	880.682922	6.04837894
0.000909959152	824.839966	5.81034708
0.0009250668809999999	776.042603	5.59304333
0.0009401745160000001	739.036377	5.42857122
0.000955282245	704.037659	5.25376701
0.000970389973	672.894836	5.08398867
0.0009854977020000001	643.126343	4.9360652
0.00100060543	605.493896	4.76230717
0.00101571307	579.142151	4.63023186
0.00103082079	548.37207	4.47289371
0.00104592852	515.632019	4.30170012
0.00106103625	497.571625	4.19547844
0.00107614398	474.751251	4.06565046
0.00109125171	456.849792	3.96262932
0.00110635934	433.723755	3.83432889
0.00112146707	412.691406	3.71981907
0.0011365748	388.396423	3.58469057
0.00115168253	368.153015	3.46596813
0.00116679026	355.338593	3.38464355
0.0011818978900000002	343.825928	3.31647253
0.0011970056200000002	322.409546	3.19504189
0.0012121133500000002	310.950378	3.12328458
0.0012272210800000002	296.523041	3.0284245
0.0012423288100000002	281.189392	2.93494415
0.00125743644	271.226776	2.87298894
0.00127254417	261.667908	2.8034904
0.0012876519	249.334412	2.71353889
0.00130275963	238.654968	2.65189719
0.00131786736	227.995529	2.58390236
0.0013329749900000002	216.865738	2.50393987
0.0013480827200000002	205.802948	2.43234658
0.0013631904500000002	199.797974	2.38362217
0.0013782981800000002	194.183899	2.33914495
0.0013934059100000002	187.048981	2.28432369
0.0014085136400000002	178.189743	2.21741509
0.0014236212700000001	172.401917	2.16985011
0.0014387290000000001	164.573532	2.11668015
0.0014538367300000001	161.442688	2.08572817
0.0014689444600000001	156.90213	2.04075933
0.00148405218	148.015381	1.98107409
0.00149915982	141.47644	1.93605304
0.00151426755	134.97113	1.87875855
0.00152937528	133.743042	1.86143088
0.00154448301	130.959747	1.83221412
0.0015595907300000001	126.376251	1.7941699
0.0015746984600000001	122.248116	1.76612329
0.0015898061900000001	115.905853	1.70582831
0.0016049139200000001	109.671654	1.66201568
0.00162002146	107.043365	1.63864744
0.00163512919	103.507233	1.60722136
0.00165023692	99.1235504	1.56948638
0.00166534465	96.4200592	1.54541266
0.00168045238	91.2294617	1.5006423
0.00169556011	89.7570038	1.48022962
0.00171066783	88.139679	1.46507382
0.00172577556	84.7879181	1.43315971
0.00174088329	81.3844223	1.3978734
0.00175599102	80.2231827	1.38625753
0.00177109856	77.3561249	1.35695481
0.00178620629	72.7984619	1.31197941
0.00180131402	70.5184937	1.29477429
0.00181642175	68.7181549	1.27508152
0.00183152948	66.8792191	1.25433612
0.0018466372000000002	65.7084885	1.2393198
0.0018617449300000002	63.4835205	1.21515453
0.0018768526600000002	61.8015289	1.20728052
0.0018919603900000002	61.1156311	1.21499002
0.0019070681200000002	57.7423363	1.19137514
0.0019221758500000002	57.7612724	1.19499779
0.00193728339	56.2306824	1.18275428
0.0019674988500000003	52.7508609	0.663772341
0.00201282203	48.6446876	0.642265186
0.00205814522	44.9227244	0.615647225
0.0021034682200000003	41.789594	0.579276283
0.0021487914000000003	39.5707512	0.557303796
0.0021941145900000003	35.6175207	0.527571159
0.00223943777	33.8068759	0.511713457
0.0022847607700000002	31.5884406	0.492896675
0.0023300839600000002	30.1178347	0.47758516
0.0023754071400000003	28.1306172	0.460002094
0.00242073014	25.9693584	0.443130181
0.00246605333	24.4280834	0.430164012
0.00251137652	22.8720137	0.416571529
0.0025566997	21.1572374	0.401832773
0.0026020227	20.282589	0.391022159
0.00266245361	18.4366448	0.291122013
0.0027379920700000004	16.8680744	0.278980144
0.00281353071	15.672064	0.276807377
0.00288906917	14.0482666	0.269377944
0.0029646078100000004	13.4206217	0.265351411
0.0030401462700000003	11.749078	0.256004924
0.0031156849100000003	10.9535317	0.250871754
0.0031912233700000002	10.3192913	0.245118807
0.0032667622000000004	9.35198707	0.239153998
0.00334230065	8.80636749	0.232210613
0.0034178391099999998	8.35273342	0.220822726
0.0034933775700000005	7.2758008	0.209071027
0.0035689164000000002	7.16712799	0.204666408
0.00364445485	6.24752207	0.196444148
0.00371999331	6.22168951	0.193732962
0.0037955317600000004	5.7185503	0.188359623
0.0038710705900000006	5.44096193	0.18439776
0.00396171659	4.76809045	0.151127378
0.00406747088	4.48349319	0.146888732
0.00417322479	4.11554439	0.142637362
0.00427897871	3.88907126	0.13885141
0.004384732620000001	3.4141906	0.133993059
0.00449048653	3.1091952	0.130139026
0.00459624045	2.9995469	0.127147221
0.004701994730000001	2.68612797	0.123726382
0.004807748650000001	2.37733684	0.120730558
0.0049135025600000005	2.0879206	0.11757268
0.0050192564700000004	1.8765543	0.116893072
0.00512501039	1.76715689	0.117848542
0.0052307643	1.75918131	0.117916652
0.00535162613	1.55331536	0.102848355
0.0054875955	1.43070045	0.101764469
0.00562356487	1.36922174	0.0987535933
0.00575953424	1.14625162	0.094784503
0.00589550361	1.11438627	0.093057648
0.006031472980000001	1.06979444	0.091640992
0.00616744235	0.897671786	0.0892075965
0.006303411720000001	0.894084897	0.0878294485
0.006439381090000001	0.78130028	0.0861615413
0.00659045875	0.72777514	0.0766269896
0.006756643210000001	0.752468326	0.0756395221
0.00692282841	0.656480296	0.0743889632
0.0070890128600000005	0.707739212	0.0735870821
0.00725519732	0.606439195	0.0724570221
0.00742138252	0.545610449	0.0712428903
0.00758756697	0.50379939	0.0700754609
0.00775375217	0.484622175	0.0688755153
0.00793504491	0.432368531	0.0622354265
0.0081314452	0.4075632	0.0612106387
0.00832784548	0.350177958	0.060089436
0.00852424502	0.32539325	0.0592042751
0.00872064531	0.281356268	0.0583522072
0.00891704559	0.29965431	0.0576357872
0.00911344588	0.270987855	0.056923961
0.00932495371	0.261702625	0.0522533484
0.009551569820000001	0.224001193	0.0514541374
0.00977818519	0.202035141	0.0506887779
0.010004801300000001	0.18273473	0.0500070962
0.0102314167	0.187787336	0.0494096165
0.010458032	0.179502207	0.0487926183
0.0106997557	0.180572394	0.0452571071
0.0109565869	0.135882752	0.0445648357
0.0112134181	0.141687953	0.0449712223
0.0114702493	0.127006227	0.0453378308
0.0117270797	0.121381654	0.0447257505
0.0119990192	0.0970615634	0.0410269143
0.0122860655	0.0890790812	0.0402248448
0.0125731125	0.104622539	0.0395783364
0.0128601581	0.0953648835	0.0389545478
0.013162311900000001	0.0808499413	0.03647236
0.013479574000000001	0.0805424501	0.0368422465
0.013796836100000001	0.10068589	0.0379264372
0.0141140983	0.0840942902	0.0389121188
0.014446468700000001	0.0744214285	0.0378144727
0.0147939458	0.0635532705	0.0381016005
0.015141423000000001	0.0721576602	0.038496246
0.0154889002	0.0765467772	0.0388318946
0.0158514857	0.0691794562	0.0375179284
0.016229178	0.0828844744	0.037763917
0.016606870300000003	0.085783127	0.0379401367
0.0169845641	0.0621341652	0.0380480791
0.0173773646	0.0665781658	0.0367417543
0.017785272	0.0584086425	0.0380093687
0.0181931809	0.0466995929	0.0394643808
0.0186161965	0.0476059888	0.0392105962
0.0190543205	0.0504117642	0.0404758441
0.019492442900000004	0.0519240943	0.0429480555
0.0199456751	0.0571234399	0.0461673362
0.0204140142	0.0251433492	0.0504100881
0.020882353200000002	0.0382344715	0.0549127424
0.021365799	0.032534864	0.0581097919
0.0218643546	0.0244951875	0.0651928665
0.022362908700000003	0.0327715374	0.0730677682
0.022876571100000003	0.0219177697	0.079817012
0.0234053403	0.0225105093	0.0928402517
0.023949217800000002	0.0141103058	0.106979731
0.0245082036	0.0250847017	0.124419386
0.025082296100000002	0.0164574036	0.150173561
0.025671497	0.0284539047	0.224794919

File: in situ USAXS/Single-Crystalline TAPB-DMPDA/Raw Data/Background Subtracted/TAPBdmpdaStandardLowQ_eiger2_18422_sub_rebin_ang.txt
q[nm-1]	I(q)[sr-1]_rebin(no_smoothing,TAPBdmpdaStandardLowQ_eiger2_18422_sub.dat_00001_[sub(TAPBdmpdaStandardLowQ_eiger2_18422_ave.h5_00001_[AN_3_30_36_RXN_90C]-TAPBdmpdaStandardLowQ_eiger2_18148_av_ave.h5_00001_[AN_3_30_36_PRM_90C])],1,0.0050)	error
0.00010925045900000001	229727.75	2740.7168
0.000124358176	-43656.375	1112.16821
0.000139465882	-87380.625	621.235046
0.00015457359800000002	30027.0625	380.509521
0.000169681304	27223.5156	245.663315
0.000184789021	25344.0625	179.058334
0.00019989672600000002	24743.25	140.819962
0.000215004431	23096.125	115.485504
0.00023011216	21521.9453	97.8764496
0.00024521986500000004	19733.4219	84.0910263
0.00026032757000000003	17960.6758	73.5179367
0.000275435275	15934.2695	64.4783173
0.000290542981	14059.3232	55.4097633
0.000305650709	12885.8574	48.5508156
0.00032075841400000006	11787.5625	42.8344841
0.00033586612	10542.1523	38.5173759
0.00035097382500000004	9516.04199	35.4449806
0.00036608155400000004	8551.4082	32.5138512
0.00038118925900000003	7878.24854	30.2026386
0.00039629698700000004	7360.00293	28.3524017
0.00041140466900000007	6675.11182	26.3064766
0.0004265123980000001	6094.146	24.5515633
0.00044162008	5610.42725	23.0650101
0.000456727808	5130.44043	21.6023064
0.000471835537	4761.16406	20.3531647
0.00048694321900000004	4459.3125	19.3299217
0.000502050947	4180.7041	18.3969555
0.000517158676	3875.63965	17.3722687
0.0005322663580000001	3573.0415	16.3655891
0.0005473740860000001	3356.75757	15.5561552
0.000562481768	3187.17236	14.869586
0.000577589497	2931.57837	14.0796537
0.0005926972260000001	2780.14648	13.5235662
0.000607804907	2612.13135	12.8619938
0.000622912636	2445.99805	12.2719622
0.000638020318	2305.6814	11.7385645
0.000653128047	2161.6665	11.2248745
0.000668235775	2025.4646	10.7370644
0.000683343457	1908.77917	10.2786779
0.000698451186	1818.54065	9.89571571
0.000713558914	1714.21887	9.48913193
0.000728666596	1625.85876	9.14502335
0.000743774325	1543.47974	8.80182838
0.0007588820070000001	1449.70996	8.44442272
0.0007739897350000001	1371.62341	8.11998653
0.0007890974170000001	1306.07434	7.84000015
0.000804205146	1223.53882	7.52458239
0.000819312874	1161.93396	7.25681639
0.0008344206030000001	1110.38757	7.02321911
0.0008495283310000001	1036.23828	6.72899818
0.0008646359669999999	979.472778	6.49193525
0.0008797436949999999	935.506531	6.28204632
0.000894851424	896.701904	6.08555365
0.000909959152	860.560181	5.90663671
0.0009250668809999999	813.49408	5.69904184
0.0009401745160000001	768.172729	5.49825144
0.000955282245	734.043457	5.34556198
0.000970389973	691.070679	5.13529062
0.0009854977020000001	664.546204	5.00425577
0.00100060543	626.892456	4.83121729
0.00101571307	592.55188	4.65861464
0.00103082079	565.645264	4.52233648
0.00104592852	543.109924	4.39813566
0.00106103625	520.106628	4.27079296
0.00107614398	495.342987	4.13424301
0.00109125171	466.020874	3.98688197
0.00110635934	448.301575	3.88988972
0.00112146707	424.52478	3.75050664
0.0011365748	407.614807	3.66372085
0.00115168253	388.066467	3.54845285
0.00116679026	369.657654	3.44261527
0.0011818978900000002	343.471863	3.29613018
0.0011970056200000002	338.80069	3.25560331
0.0012121133500000002	324.059418	3.16335344
0.0012272210800000002	313.020447	3.09400129
0.0012423288100000002	299.592041	3.01107597
0.00125743644	284.081146	2.92324328
0.00127254417	270.051514	2.82753611
0.0012876519	260.553864	2.75912142
0.00130275963	251.946625	2.70944977
0.00131786736	241.552048	2.64143109
0.0013329749900000002	231.005905	2.56628489
0.0013480827200000002	220.113892	2.49645019
0.0013631904500000002	212.250519	2.44178152
0.0013782981800000002	200.988937	2.36525345
0.0013934059100000002	195.768738	2.32227087
0.0014085136400000002	190.241455	2.27726436
0.0014236212700000001	179.965302	2.20064521
0.0014387290000000001	174.943207	2.16307878
0.0014538367300000001	164.784424	2.09268165
0.0014689444600000001	159.913803	2.05693722
0.00148405218	157.320572	2.03515625
0.00149915982	149.878433	1.98188174
0.00151426755	140.515991	1.91029727
0.00152937528	134.995209	1.86539614
0.00154448301	136.053131	1.86424744
0.0015595907300000001	132.370621	1.82307887
0.0015746984600000001	122.117775	1.75333679
0.0015898061900000001	116.970001	1.71261871
0.0016049139200000001	114.389534	1.68925428
0.00162002146	110.169868	1.64772344
0.00163512919	108.195824	1.63173234
0.00165023692	103.836853	1.59425259
0.00166534465	103.021637	1.57762325
0.00168045238	99.9217529	1.55470717
0.00169556011	94.0461884	1.50684297
0.00171066783	91.4335022	1.47636378
0.00172577556	89.1525726	1.45322347
0.00174088329	86.2523727	1.42886806
0.00175599102	84.1290817	1.40488124
0.00177109856	83.6953659	1.39271879
0.00178620629	79.5723877	1.35519969
0.00180131402	78.0504761	1.34421301
0.00181642175	75.2108765	1.31342125
0.00183152948	70.7737427	1.27660477
0.0018466372000000002	69.2311783	1.25870156
0.0018617449300000002	66.9922714	1.23667622
0.0018768526600000002	64.9220886	1.23364222
0.0018919603900000002	62.8834305	1.22448361
0.0019070681200000002	63.4154167	1.23466825
0.0019221758500000002	59.4628868	1.20251834
0.00193728339	58.0589447	1.1947701
0.0019674988500000003	55.3678246	0.675158623
0.00201282203	51.3540789	0.653657874
0.00205814522	49.0621669	0.633884156
0.0021034682200000003	45.3121516	0.595959371
0.0021487914000000003	41.8360558	0.56755777
0.0021941145900000003	38.8174629	0.542909758
0.00223943777	35.0710742	0.515262495
0.0022847607700000002	33.9292132	0.503981642
0.0023300839600000002	31.3696772	0.48193647
0.0023754071400000003	29.3994351	0.465648716
0.00242073014	26.4586061	0.444195524
0.00246605333	25.1021499	0.432145598
0.00251137652	23.7432912	0.420070083
0.0025566997	22.642753	0.408567168
0.0026020227	20.9195124	0.394514917
0.00266245361	19.253661	0.293700196
0.0027379920700000004	18.1304054	0.283731051
0.00281353071	15.6094767	0.275938429
0.00288906917	14.7632515	0.272345852
0.0029646078100000004	13.2006788	0.263829399
0.0030401462700000003	12.2837378	0.258193635
0.0031156849100000003	11.5635714	0.25299544
0.0031912233700000002	10.4273682	0.245155479
0.0032667622000000004	9.79858742	0.241450863
0.00334230065	9.02795372	0.232744293
0.0034178391099999998	8.39474831	0.220554303
0.0034933775700000005	7.52288103	0.209919784
0.0035689164000000002	7.45203037	0.205546158
0.00364445485	6.76151171	0.198575037
0.00371999331	6.32411604	0.193738207
0.0037955317600000004	5.86068325	0.188527815
0.0038710705900000006	5.60342779	0.184875604
0.00396171659	4.99864128	0.151977474
0.00406747088	4.60413708	0.147071158
0.00417322479	4.32680164	0.143103123
0.00427897871	3.92839956	0.138660719
0.004384732620000001	3.50035562	0.134123654
0.00449048653	3.28862166	0.130649793
0.00459624045	2.94366642	0.126914475
0.004701994730000001	2.72936974	0.123755333
0.004807748650000001	2.46605556	0.120782852
0.0049135025600000005	2.30484826	0.118187152
0.0050192564700000004	2.11286766	0.117799902
0.00512501039	1.98503678	0.118485054
0.0052307643	1.75796296	0.117674741
0.00535162613	1.61146626	0.102928033
0.0054875955	1.39186408	0.101377009
0.00562356487	1.29833714	0.0981812435
0.00575953424	1.20892868	0.0948443108
0.00589550361	1.08082813	0.0927829995
0.006031472980000001	1.07672346	0.0914916631
0.00616744235	0.88400003	0.0889550226
0.006303411720000001	0.852295405	0.0874986304
0.006439381090000001	0.815110591	0.0861143818
0.00659045875	0.754387422	0.0765741235
0.006756643210000001	0.727019375	0.0753909818
0.00692282841	0.722047529	0.0744573263
0.0070890128600000005	0.609713782	0.0731634766
0.00725519732	0.622785844	0.0723672367
0.00742138252	0.616180192	0.0713311801
0.00758756697	0.558400452	0.0700287848
0.00775375217	0.506524064	0.0688176989
0.00793504491	0.449900159	0.0621782358
0.0081314452	0.433090467	0.0611580193
0.00832784548	0.411872112	0.0601582629
0.00852424502	0.388949422	0.0592654414
0.00872064531	0.326177586	0.0583144189
0.00891704559	0.316163742	0.057574295
0.00911344588	0.303944569	0.0569018654
0.00932495371	0.298299694	0.0522040691
0.009551569820000001	0.229792186	0.051350724
0.00977818519	0.222218516	0.0506205506
0.010004801300000001	0.211267658	0.0499777394
0.0102314167	0.194778043	0.0493185977
0.010458032	0.17376315	0.0486840998
0.0106997557	0.173671779	0.045147813
0.0109565869	0.17264342	0.0445467846
0.0112134181	0.156082605	0.044906037
0.0114702493	0.106203256	0.0451974571
0.0117270797	0.130804055	0.044653794
0.0119990192	0.136400635	0.041012139
0.0122860655	0.10104925	0.040157739
0.0125731125	0.10935103	0.0395049247
0.0128601581	0.11636134	0.0389107308
0.013162311900000001	0.0999264696	0.0364244033
0.013479574000000001	0.0967599608	0.0367947243
0.013796836100000001	0.100778671	0.0378482167
0.0141140983	0.0840175577	0.0388289635
0.014446468700000001	0.0709100936	0.0377344671
0.0147939458	0.0802785288	0.0380555347
0.015141423000000001	0.078699877	0.0384226271
0.0154889002	0.0752227689	0.0387533633
0.0158514857	0.0769822395	0.0374542943
0.016229178	0.0773080402	0.0376713532
0.016606870300000003	0.0737782622	0.0378364593
0.0169845641	0.066898728	0.0379731625
0.0173773646	0.0664345716	0.0366673889
0.017785272	0.059401923	0.037925545
0.0181931809	0.0532244168	0.0393941914
0.0186161965	0.0526494677	0.0391384496
0.0190543205	0.056755775	0.0404049668
0.019492442900000004	0.0591908303	0.042867733
0.0199456751	0.0488666358	0.0460486846
0.0204140142	0.024714281	0.0502983392
0.020882353200000002	0.0395621328	0.0547970913
0.021365799	0.0311475002	0.057983839
0.0218643546	0.0511082881	0.0651428652
0.022362908700000003	0.0273362689	0.0728833408
0.022876571100000003	0.0232815008	0.0796450428
0.0234053403	0.0171348153	0.0925978786
0.023949217800000002	0.0422089429	0.106923493
0.0245082036	0.016826644	0.124141084
0.025082296100000002	0.0194529875	0.149877221
0.025671497	0.0373766475	0.224311134

File: in situ USAXS/Single-Crystalline TAPB-DMPDA/Raw Data/Background Subtracted/TAPBdmpdaStandardLowQ_eiger2_18461_sub_rebin_ang.txt
q[nm-1]	I(q)[sr-1]_rebin(no_smoothing,TAPBdmpdaStandardLowQ_eiger2_18461_sub.dat_00001_[sub(TAPBdmpdaStandardLowQ_eiger2_18461_ave.h5_00001_[AN_3_30_36_RXN_90C]-TAPBdmpdaStandardLowQ_eiger2_18148_av_ave.h5_00001_[AN_3_30_36_PRM_90C])],1,0.0050)	error
0.00010925045900000001	204628.75	2670.62842
0.000124358176	-44309.875	1086.50049
0.000139465882	-13005.875	647.138733
0.00015457359800000002	28424.3438	368.249786
0.000169681304	32259.3906	244.345657
0.000184789021	29582.9297	178.898575
0.00019989672600000002	27533.0703	140.631332
0.000215004431	24895.9883	114.995125
0.00023011216	23256.6602	97.6488266
0.00024521986500000004	21471.875	84.2908249
0.00026032757000000003	19203.5117	73.3790588
0.000275435275	17635.7266	65.2833405
0.000290542981	15535.5771	56.0447502
0.000305650709	13980.3789	48.8603096
0.00032075841400000006	12389.0762	42.6790657
0.00033586612	11111.2129	38.4957275
0.00035097382500000004	10177.7158	35.6018715
0.00036608155400000004	9288.33105	32.8659096
0.00038118925900000003	8564.95117	30.5669155
0.00039629698700000004	7837.80957	28.4408207
0.00041140466900000007	7079.00244	26.3604393
0.0004265123980000001	6466.41943	24.6553955
0.00044162008	5901.90967	23.0589619
0.000456727808	5435.95117	21.6572056
0.000471835537	5071.35645	20.4907761
0.00048694321900000004	4702.36133	19.3574314
0.000502050947	4374.71875	18.3445339
0.000517158676	4079.31982	17.3985462
0.0005322663580000001	3781.18018	16.4430103
0.0005473740860000001	3546.89526	15.6208611
0.000562481768	3357.21631	14.9064503
0.000577589497	3150.31323	14.2208099
0.0005926972260000001	2973.14893	13.6096544
0.000607804907	2781.53442	12.9451084
0.000622912636	2600.87354	12.3298759
0.000638020318	2465.18286	11.8267841
0.000653128047	2329.16382	11.3512554
0.000668235775	2178.11084	10.8361998
0.000683343457	2043.04529	10.3813343
0.000698451186	1926.06091	9.96043396
0.000713558914	1842.33545	9.61714935
0.000728666596	1716.61426	9.17347336
0.000743774325	1624.48169	8.81784248
0.0007588820070000001	1535.80859	8.49777603
0.0007739897350000001	1440.21936	8.13797951
0.0007890974170000001	1365.90637	7.83578062
0.000804205146	1305.62427	7.59101582
0.000819312874	1245.94824	7.33003855
0.0008344206030000001	1183.17249	7.07314873
0.0008495283310000001	1111.47437	6.80405903
0.0008646359669999999	1042.06848	6.54267454
0.0008797436949999999	970.756042	6.24888754
0.000894851424	931.889343	6.07551765
0.000909959152	886.652588	5.87587786
0.0009250668809999999	842.954041	5.68431902
0.0009401745160000001	803.10907	5.50610018
0.000955282245	756.535095	5.30165291
0.000970389973	713.527893	5.10452604
0.0009854977020000001	693.15387	5.00227499
0.00100060543	655.94397	4.82625151
0.00101571307	625.041016	4.67701054
0.00103082079	592.011169	4.5219326
0.00104592852	567.237305	4.3996582
0.00106103625	533.738586	4.22977114
0.00107614398	511.837616	4.11491203
0.00109125171	485.611755	3.97868776
0.00110635934	463.318146	3.86572099
0.00112146707	443.50116	3.75244713
0.0011365748	426.189575	3.65163875
0.00115168253	404.619995	3.53977704
0.00116679026	384.194031	3.42721009
0.0011818978900000002	368.855072	3.33713722
0.0011970056200000002	353.237396	3.25817394
0.0012121133500000002	331.804138	3.13097763
0.0012272210800000002	322.012665	3.07113266
0.0012423288100000002	300.742432	2.95059562
0.00125743644	291.081573	2.88885999
0.00127254417	278.064209	2.8134172
0.0012876519	268.35437	2.74426913
0.00130275963	260.858612	2.69210315
0.00131786736	245.696793	2.60621834
0.0013329749900000002	235.598373	2.53337693
0.0013480827200000002	227.911682	2.47866583
0.0013631904500000002	220.102234	2.42528415
0.0013782981800000002	210.313904	2.36103964
0.0013934059100000002	201.472443	2.29935789
0.0014085136400000002	197.545334	2.27088809
0.0014236212700000001	189.481628	2.20935512
0.0014387290000000001	184.078812	2.16666198
0.0014538367300000001	172.614807	2.09217238
0.0014689444600000001	165.754807	2.0497849
0.00148405218	158.653214	1.99274516
0.00149915982	156.043396	1.97429013
0.00151426755	147.268661	1.90323746
0.00152937528	142.657944	1.86706388
0.00154448301	139.943329	1.8443923
0.0015595907300000001	135.797867	1.80196106
0.0015746984600000001	130.181793	1.77184677
0.0015898061900000001	122.393311	1.70835733
0.0016049139200000001	120.202354	1.68781602
0.00162002146	117.2976	1.65717518
0.00163512919	112.942818	1.62445581
0.00165023692	107.360916	1.58107901
0.00166534465	106.29834	1.56553054
0.00168045238	100.754929	1.52578437
0.00169556011	97.0610352	1.49570131
0.00171066783	95.3167572	1.47691941
0.00172577556	90.0590286	1.42846942
0.00174088329	89.5951767	1.42104506
0.00175599102	86.3626785	1.38921201
0.00177109856	84.3435669	1.37191975
0.00178620629	80.8921204	1.34100056
0.00180131402	79.3061676	1.32455111
0.00181642175	75.2432556	1.28428686
0.00183152948	73.9308701	1.27450716
0.0018466372000000002	71.5452347	1.24374127
0.0018617449300000002	70.4388885	1.23586702
0.0018768526600000002	66.5475922	1.21435201
0.0018919603900000002	66.1136322	1.21813166
0.0019070681200000002	65.3273468	1.2162534
0.0019221758500000002	61.4682503	1.18995988
0.00193728339	61.3540268	1.19584632
0.0019674988500000003	56.2168846	0.663813335
0.00201282203	52.9981308	0.647443858
0.00205814522	48.8699048	0.619891223
0.0021034682200000003	45.1242993	0.582001275
0.0021487914000000003	42.413662	0.557804049
0.0021941145900000003	39.7373734	0.535934199
0.00223943777	35.9519399	0.509214467
0.0022847607700000002	32.4289983	0.485066388
0.0023300839600000002	31.7103526	0.473365545
0.0023754071400000003	28.8370406	0.452949422
0.00242073014	27.3187478	0.439089715
0.00246605333	25.3774865	0.424769236
0.00251137652	24.8852781	0.415766767
0.0025566997	22.6893145	0.399349978
0.0026020227	21.8510857	0.38991634
0.00266245361	19.2606331	0.287001775
0.0027379920700000004	18.2659355	0.277967572
0.00281353071	16.3102867	0.272513861
0.00288906917	14.9125233	0.266235266
0.0029646078100000004	13.3906206	0.25798362
0.0030401462700000003	12.4694874	0.252647312
0.0031156849100000003	11.7181406	0.24752676
0.0031912233700000002	10.8789442	0.241156461
0.0032667622000000004	10.0926107	0.235973259
0.00334230065	9.17612629	0.227339647
0.0034178391099999998	8.41396561	0.214783775
0.0034933775700000005	7.66363459	0.2050215
0.0035689164000000002	7.0694088	0.19850929
0.00364445485	6.75137968	0.193547317
0.00371999331	6.12316523	0.187131679
0.0037955317600000004	5.94164257	0.184021046
0.0038710705900000006	5.48378792	0.179092524
0.00396171659	5.00813144	0.14760177
0.00406747088	4.60467652	0.142888443
0.00417322479	4.06382298	0.138177627
0.00427897871	3.91102658	0.134667387
0.004384732620000001	3.53487495	0.130358207
0.00449048653	3.12607673	0.126201709
0.00459624045	2.856679	0.122727304
0.004701994730000001	2.63371423	0.119565065
0.004807748650000001	2.40959167	0.116980063
0.0049135025600000005	2.11435675	0.11385641
0.0050192564700000004	1.99471545	0.113700231
0.00512501039	1.89314568	0.114517569
0.0052307643	1.73172227	0.113863435
0.00535162613	1.53292345	0.0994562568
0.0054875955	1.49601699	0.0986158548
0.00562356487	1.21339722	0.0947746632
0.00575953424	1.19715669	0.0917410296
0.00589550361	1.15290909	0.0901697359
0.006031472980000001	1.00781855	0.088307788
0.00616744235	0.881295767	0.0861181716
0.006303411720000001	0.889939851	0.0848505742
0.006439381090000001	0.804803451	0.0833260716
0.00659045875	0.729744944	0.0740218203
0.006756643210000001	0.689017664	0.0728877684
0.00692282841	0.687577416	0.071949801
0.0070890128600000005	0.627367453	0.0708472768
0.00725519732	0.631906634	0.0700336376
0.00742138252	0.585700133	0.0689067414
0.00758756697	0.52908122	0.067678251
0.00775375217	0.530466091	0.0666178014
0.00793504491	0.484855262	0.0602336266
0.0081314452	0.375001343	0.0589809791
0.00832784548	0.392961122	0.0581248686
0.00852424502	0.335130866	0.0571825855
0.00872064531	0.293272351	0.0563049773
0.00891704559	0.289510594	0.0555926275
0.00911344588	0.278619257	0.0549330018
0.00932495371	0.226264004	0.0503262111
0.009551569820000001	0.251700493	0.0496776347
0.00977818519	0.234505014	0.048955229
0.010004801300000001	0.218267081	0.0483175261
0.0102314167	0.204921866	0.0476873559
0.010458032	0.152525876	0.0470043242
0.0106997557	0.177269629	0.0436363004
0.0109565869	0.155748486	0.0430159157
0.0112134181	0.1320653	0.0433442016
0.0114702493	0.124590088	0.0437131709
0.0117270797	0.125587968	0.0431478736
0.0119990192	0.104384091	0.0395701486
0.0122860655	0.088124581	0.0387835482
0.0125731125	0.0969950628	0.0381459539
0.0128601581	0.0954417704	0.0375591462
0.013162311900000001	0.0955713427	0.0351856345
0.013479574000000001	0.0973086101	0.0355505167
0.013796836100000001	0.0846277042	0.0365422297
0.0141140983	0.073273382	0.0374965846
0.014446468700000001	0.0813766485	0.0364759567
0.0147939458	0.0872177572	0.0367739499
0.015141423000000001	0.081906563	0.0371274607
0.0154889002	0.0833321641	0.0374534165
0.0158514857	0.09055071	0.0362129696
0.016229178	0.0740244406	0.0363944886
0.016606870300000003	0.053170653	0.0365231572
0.0169845641	0.0619543862	0.0366782187
0.0173773646	0.0566830541	0.0354052113
0.017785272	0.0596264763	0.0366378719
0.0181931809	0.0433958261	0.0380394418
0.0186161965	0.0432911238	0.0377944499
0.0190543205	0.0467337552	0.0390121077
0.019492442900000004	0.052715089	0.0413989167
0.0199456751	0.046254437	0.0444785832
0.0204140142	0.0338819536	0.0486092513
0.020882353200000002	0.0373761107	0.0529303379
0.021365799	0.0348160895	0.0560176854
0.0218643546	0.0387778822	0.0628799761
0.022362908700000003	0.0138641001	0.0703540792
0.022876571100000003	0.0354307994	0.0769551718
0.0234053403	0.0220431561	0.0894808982
0.023949217800000002	0.011869544	0.103113309
0.0245082036	0.0211504729	0.119919876
0.025082296100000002	0.0110822382	0.144765666
0.025671497	0.0173228463	0.216630456
